Repository: DarkPrinceWarrior/adsorption_2025

# Adsorbent Inverse Design Framework (2026)

## Аннотация
Данный репозиторий реализует систему **обратного дизайна (Inverse Design)** пористых металл-органических каркасов (MOF). Система решает фундаментальную проблему материаловедения: поиск оптимальных условий синтеза для получения материала с заранее заданными структурно-энергетическими характеристиками (СЭХ).

В основе подхода лежит production-core pipeline с отдельными research challengers:
1.  **Production Forward Model:** `CatBoost + MAPIE` с fold-local feature selection и OOF/production артефактами.
2.  **Production Inverse Design:** native `BoFire` strategy loop с practical shortlist/output schema.
3.

File: data/SEC_SYN_with_features_DMFA_only_no_Y.csv (part 1 of 4)
№ Образца,Адсорбент,"Tрег, ᵒС","W0, см3/г","E0, кДж/моль","х0, нм","а0, ммоль/г","E, кДж/моль","SБЭТ, м2/г","Ws, см3/г","Sme, м2/г","Wme, см3/г",Металл,Лиганд,Растворитель,"m (соли), г","m(кис-ты), г","Т.син., °С","Т суш., °С","Vсин. (р-ля), мл",Mix_solv_ratio,carboxyl_groups (ligand),aromatic_rings (ligand),amino_groups (ligand),carbon_atoms (ligand),oxygen_atoms (ligand),nitrogen_atoms (ligand),molecular_weight (ligand),logP (ligand),TPSA (ligand),h_bond_acceptors (ligand),h_bond_donors (ligand),Молярка_соли,Молярка_кислоты,n_соли,n_кислоты,n_ratio,Vsyn_m,Total molecular weight (metal),Average ionic radius (metal),Average electronegativity (metal),Solvent_MolWt,Solvent_LogP,Solvent_NumHDonors,Solvent_NumHAcceptors,Adsorption_Potential,Capacity_Density,SurfaceArea_MicroVol_Ratio,Adsorption_Energy_Ratio,S_BET_E,x0_W0,K_equilibrium,Delta_G,B_micropore
4,MOF#4,120,0.20051976,30.0,0.4,5.78,9.9,470.0,0.21051976,33.7,0.01,Cu,BTC,ДМФА,1.485,0.5025,120,25,48.0,1,6,1,0,9,6,0,207.117,-3.2229,120.39,6,0,242,207,0.0061363636363636,0.002427536231884,2.527814426805347,32.32323230146584,63.546,0.82,1.9,73.095,-0.2956000000000001,0.0,1.0,2.084145624,0.0122978723403993,2343.908638510696,0.329999999989,4653.0,0.080207904,54.262708701619566,-9.900000000045685,3.740567766228852e-06
17,MOF#17,130,0.450996,14.84848484848485,0.8081632653061224,13.0,4.9,1054.4,0.620996,140.1,0.17,Al,BTC,ДМФА,1.074,0.492,130,130,28.0,1,6,1,0,9,6,0,207.117,-3.2229,120.39,6,0,375,207,0.002864,0.0023768115942028,1.2049751027848654,26.07076347665664,26.9815386,0.675,1.61,73.095,-0.2956000000000001,0.0,1.0,3.0428804,0.0123292867981673,2337.936473188373,0.3299999999777755,5166.56,0.3644784,7.219225807654587,-4.900000000343364,1.5269181456393764e-05
19,MOF#19,130,0.5533374,15.0,0.8,15.95,4.95,1319.0,0.9133374,266.5,0.36,Al,BTC,ДМФА,1.074,0.492,130,130,28.0,1,6,1,0,9,6,0,207.117,-3.2229,120.39,6,0,375,207,0.002864,0.0023768115942028,1.2049751027848654,26.07076347665664,26.9815386,0.675,1.61,73.095,-0.2956000000000001,0.0,1.0,4.52102013,0.0120924943138649,2383.717416564076,0.329999999978,6529.05,0.44266992,7.366322603689005,-4.950000000336507,1.4962271064912388e-05
20,MOF#20,130,0.52419612,15.15151515151515,0.792,15.11,5.0,1234.0,0.89419612,280.4,0.37,Al,BTC,ДМФА,1.074,0.491,130,130,28.0,1,6,1,0,9,6,0,207.117,-3.2229,120.39,6,0,375,207,0.002864,0.0023719806763285,1.2074292261958253,26.07076347665664,26.9815386,0.675,1.61,73.095,-0.2956000000000001,0.0,1.0,4.4709806,0.0122447325769754,2354.080754443431,0.32999999997822,6170.0,0.41516332704,7.51641660025158,-5.000000000329787,1.466452187072069e-05
21,MOF#21,130,0.52280844,14.93939393939394,0.8032454361054767,15.07,4.93,1240.6,0.87280844,281.9,0.35,Al,BTC,ДМФА,1.074,0.491,130,130,28.0,1,6,1,0,9,6,0,207.117,-3.2229,120.39,6,0,375,207,0.002864,0.0023719806763285,1.2074292261958253,26.07076347665664,26.9815386,0.675,1.61,73.095,-0.2956000000000001,0.0,1.0,4.3029456092,0.0121473480573817,2372.9532706607542,0.3299999999779107,6116.157999999999,0.419943493387424,7.307127599896306,-4.930000000339232,1.5083915044621258e-05
23,MOF#23,130,0.589764,14.63636363636364,0.8198757763975155,17.0,4.83,1421.9,1.169764,435.7,0.5800000000000001,Al,BTC,ДМФА,1.074,0.491,130,130,28.0,1,6,1,0,9,6,0,207.117,-3.2229,120.39,6,0,375,207,0.002864,0.0023719806763285,1.2074292261958253,26.07076347665664,26.9815386,0.675,1.61,73.095,-0.2956000000000001,0.0,1.0,5.64996012,0.0119558337435741,2410.9643816662865,0.3299999999774533,6867.777000000001,0.4835332173913043,7.018211862715392,-4.830000000353198,1.5714973563606173e-05
26,MOF#26,130,0.58560096,15.36363636363636,0.7810650887573964,16.88,5.07,1621.7,1.78560096,430.5,1.2,Al,BTC,ДМФА,1.074,0.491,130,130,28.0,1,6,1,0,9,6,0,207.117,-3.2229,120.39,6,0,375,207,0.002864,0.0023719806763285,1.2074292261958253,26.07076347665664,26.9815386,0.675,1.61,73.095,-0.2956000000000001,0.0,1.0,9.0529968672,0.0104088302398653,2769.291903535657,0.3299999999785208,8222.019,0.4573924657988165,7.731700006078894,-5.070000000320604,1.4262379809609033e-05
27,MOF#27,130,0.5748464400000001,14.66666666666667,0.8181818181818182,16.57,4.84,1388.2,1.14484644,395.6,0.57,Al,BTC,ДМФА,1.074,0.491,130,130,28.0,1,6,1,0,9,6,0,207.117,-3.2229,120.39,6,0,375,207,0.002864,0.0023719806763285,1.2074292261958253,26.07076347665664,26.9815386,0.675,1.61,73.095,-0.2956000000000001,0.0,1.0,5.5410567696,0.0119363204149172,2414.9057922061656,0.3299999999774999,6718.888,0.4703289054545455,7.046581771918845,-4.840000000351776,1.5650102740933522e-05
29,MOF#29,130,0.56617344,15.57575757575757,0.7704280155642024,16.32,5.14,1544.1,1.22617344,470.2,0.6599999999999999,Al,BTC,ДМФА,1.074,0.491,130,130,28.0,1,6,1,0,9,6,0,207.117,-3.2229,120.39,6,0,375,207,0.002864,0.0023719806763285,1.2074292261958253,26.07076347665664,26.9815386,0.675,1.61,73.095,-0.2956000000000001,0.0,1.0,6.302531481599999,0.0105692636487205,2727.2561518829702,0.3299999999788133,7936.673999999999,0.436195879844358,7.953149507705505,-5.140000000311677,1.3876555540887116e-05
30,MOF#30,130,0.56617344,15.45454545454545,0.7764705882352941,16.32,5.1,1533.5,1.21617344,448.7,0.6499999999999999,Al,BTC,ДМФА,1.074,0.492,130,130,28.0,1,6,1,0,9,6,0,207.117,-3.2229,120.39,6,0,375,207,0.002864,0.0023768115942028,1.2049751027848654,26.07076347665664,26.9815386,0.675,1.61,73.095,-0.2956000000000001,0.0,1.0,6.202484543999999,0.0106423214867879,2708.533973779247,0.3299999999786471,7820.849999999999,0.439617024,7.8258417195697,-5.100000000316747,1.4095080613918498e-05
31,MOF#31,130,0.56478576,15.60606060606061,0.7689320388349515,16.28,5.15,1467.1,1.21478576,433.3,0.65,Al,BTC,ДМФА,1.074,0.492,130,130,28.0,1,6,1,0,9,6,0,207.117,-3.2229,120.39,6,0,375,207,0.002864,0.0023768115942028,1.2049751027848654,26.07076347665664,26.9815386,0.675,1.61,73.095,-0.2956000000000001,0.0,1.0,6.256146664000001,0.0110967214232083,2597.622145080956,0.3299999999788542,7555.565,0.4342818659417476,7.985298740847609,-5.150000000310422,1.3822718324743951e-05
32,MOF#32,130,0.55715352,15.60606060606061,0.7689320388349515,16.06,5.15,1507.3,1.07715352,378.6,0.52,Al,BTC,ДМФА,1.075,0.492,130,130,28.0,1,6,1,0,9,6,0,207.117,-3.2229,120.39,6,0,375,207,0.0028666666666666,0.0023768115942028,1.2060970535323372,26.04651160367766,26.9815386,0.675,1.61,73.095,-0.2956000000000001,0.0,1.0,5.547340628000001,0.0106548132422141,2705.3584751553603,0.3299999999788542,7762.595,0.4284131920776699,7.985298740847609,-5.150000000310422,1.3822718324743951e-05
33,MOF#33,130,0.58074408,15.39393939393939,0.7795275590551182,16.74,5.08,1659.3,1.45074408,529.0,0.87,Al,BTC,ДМФА,1.074,0.491,130,130,28.0,1,6,1,0,9,6,0,207.117,-3.2229,120.39,6,0,375,207,0.002864,0.0023719806763285,1.2074292261958253,26.07076347665664,26.9815386,0.675,1.61,73.095,-0.2956000000000001,0.0,1.0,7.3697799264,0.0100885915747543,2857.19657640385,0.3299999999785631,8429.244,0.4527060151181102,7.76295406786151,-5.0800000003193135,1.4206283974828708e-05
34,MOF#34,130,0.53009376,16.03030303030303,0.7485822306238185,15.28,5.29,1405.9,0.93009376,283.0,0.4,Al,BTC,ДМФА,1.074,0.491,130,130,28.0,1,6,1,0,9,6,0,207.117,-3.2229,120.39,6,0,375,207,0.002864,0.0023719806763285,1.2074292261958253,26.07076347665664,26.9815386,0.675,1.61,73.095,-0.2956000000000001,0.0,1.0,4.9201959904,0.0108684828223836,2652.172320134136,0.329999999979414,7437.211,0.396818769300567,8.449275516145274,-5.290000000293377,1.3100762460398056e-05
35,MOF#35,130,0.54431748,15.63636363636364,0.7674418604651163,15.69,5.16,1469.6,1.10431748,403.7,0.5599999999999999,Al,BTC,ДМФА,1.074,0.493,130,130,28.0,1,6,1,0,9,6,0,207.117,-3.2229,120.39,6,0,375,207,0.002864,0.0023816425120772,1.2025309352456317,26.07076347665664,26.9815386,0.675,1.61,73.095,-0.2956000000000001,0.0,1.0,5.6982781968,0.0106763745236726,2699.894916658023,0.3299999999788953,7583.135999999999,0.4177320195348837,8.017577931711568,-5.160000000309173,1.3769193812271716e-05
37,MOF#37,130,0.5599288800000001,14.78787878787879,0.8114754098360656,16.14,4.88,1307.9,0.91992888,279.9,0.36,Al,BTC,ДМФА,1.074,0.491,130,130,28.0,1,6,1,0,9,6,0,207.117,-3.2229,120.39,6,0,375,207,0.002864,0.0023719806763285,1.2074292261958253,26.07076347665664,26.9815386,0.675,1.61,73.095,-0.2956000000000001,0.0,1.0,4.4892529344,0.012340392996397,2335.832360824409,0.3299999999776843,6382.552000000001,0.4543685173770492,7.16121285844565,-4.880000000346145,1.539459515116961e-05
38,MOF#38,130,0.55090896,15.36363636363636,0.7810650887573964,15.88,5.07,1312.2,1.00090896,335.6,0.4500000000000001,Al,BTC,ДМФА,1.075,0.491,130,130,28.0,1,6,1,0,9,6,0,207.117,-3.2229,120.39,6,0,375,207,0.0028666666666666,0.0023719806763285,1.208553461974406,26.04651160367766,26.9815386,0.675,1.61,73.095,-0.2956000000000001,0.0,1.0,5.0746084272,0.012101813747895,2381.8817497869672,0.3299999999785208,6652.854,0.4302957557396449,7.731700006078894,-5.070000000320604,1.4262379809609033e-05
39,MOF#39,130,0.5651326799999999,14.90909090909091,0.8048780487804879,16.29,4.92,1312.0,0.8951326799999999,253.7,0.33,Al,BTC,ДМФА,1.075,0.491,130,130,28.0,1,6,1,0,9,6,0,207.117,-3.2229,120.39,6,0,375,207,0.0028666666666666,0.0023719806763285,1.208553461974406,26.04651160367766,26.9815386,0.675,1.61,73.095,-0.2956000000000001,0.0,1.0,4.404052785599999,0.0124161585365759,2321.578709053636,0.3299999999778658,6455.04,0.4548628887804878,7.277708719472153,-4.920000000340604,1.5145294086192696e-05
40,MOF#40,130,0.59462088,15.09090909090909,0.7951807228915663,17.14,4.98,1441.8,1.29462088,365.0,0.7000000000000001,Al,BTC,ДМФА,1.074,0.491,130,130,28.0,1,6,1,0,9,6,0,207.117,-3.2229,120.39,6,0,375,207,0.002864,0.0023719806763285,1.2074292261958253,26.07076347665664,26.9815386,0.675,1.61,73.095,-0.2956000000000001,0.0,1.0,6.447211982400001,0.011887917880419,2424.73825940196,0.3299999999781325,7180.164000000001,0.4728310612048192,7.456015456682801,-4.980000000332459,1.4782545715714932e-05
41,"MOF#MIX1(41,52,53,58,59)",130,0.49921788,16.06060606060606,0.7471698113207548,14.39,5.3,1325.1,0.84921788,236.7,0.35,Al,BTC,ДМФА,1.074,0.491,130,130,28.0,1,6,1,0,9,6,0,207.117,-3.2229,120.39,6,0,375,207,0.002864,0.0023719806763285,1.2074292261958253,26.07076347665664,26.9815386,0.675,1.61,73.095,-0.2956000000000001,0.0,1.0,4.500854764,0.0108595577692167,2654.352038323724,0.3299999999794528,7023.029999999999,0.3730005292075472,8.483430252980941,-5.300000000292195,1.305137225945267e-05
42,MOF#42,130,0.5561127600000001,15.42424242424242,0.7779960707269156,16.03,5.09,1310.4,0.95611276,306.0,0.4,Al,BTC,ДМФА,1.074,0.491,130,130,28.0,1,6,1,0,9,6,0,207.117,-3.2229,120.39,6,0,375,207,0.002864,0.0023719806763285,1.2074292261958253,26.07076347665664,26.9815386,0.675,1.61,73.095,-0.2956000000000001,0.0,1.0,4.8666139484,0.0122329059828966,2356.356645446588,0.3299999999786052,6669.936000000001,0.4326535421611003,7.794334468790386,-5.090000000318028,1.4150518438944573e-05
43,MOF#43,130,0.589764,15.21212121212121,0.7888446215139444,17.0,5.02,1412.6,1.039764,345.5,0.45,Al,BTC,ДМФА,1.075,0.492,130,130,28.0,1,6,1,0,9,6,0,207.117,-3.2229,120.39,6,0,375,207,0.0028666666666666,0.0023768115942028,1.2060970535323372,26.04651160367766,26.9815386,0.675,1.61,73.095,-0.2956000000000001,0.0,1.0,5.219615279999999,0.0120345462268072,2395.1953622208284,0.3299999999783068,7091.251999999999,0.4652321593625498,7.577307053179443,-5.020000000327137,1.4547905857368052e-05
45,MOF#45,130,0.51205392,15.87878787878788,0.7557251908396947,14.76,5.24,1362.6,0.91205392,288.4,0.4,Al,BTC,ДМФА,1.074,0.492,130,130,28.0,1,6,1,0,9,6,0,207.117,-3.2229,120.39,6,0,375,207,0.002864,0.0023768115942028,1.2049751027848654,26.07076347665664,26.9815386,0.675,1.61,73.095,-0.2956000000000001,0.0,1.0,4.7791625408,0.0108322324966895,2661.047878197968,0.3299999999792175,7140.023999999999,0.3869720464122138,8.280553424525959,-5.240000000299354,1.3351969828682186e-05
46,MOF#46,130,0.52107384,15.42424242424242,0.7779960707269156,15.02,5.09,1255.1,0.86107384,247.6,0.34,Al,BTC,ДМФА,1.074,0.492,130,130,28.0,1,6,1,0,9,6,0,207.117,-3.2229,120.39,6,0,375,207,0.002864,0.0023768115942028,1.2049751027848654,26.07076347665664,26.9815386,0.675,1.61,73.095,-0.2956000000000001,0.0,1.0,4.3828658456,0.0119671739303545,2408.679732590913,0.3299999999786052,6388.458999999999,0.4053934000785855,7.794334468790386,-5.090000000318028,1.4150518438944573e-05
47,MOF#47,130,0.58872324,14.75757575757576,0.813141683778234,16.97,4.87,1421.2,1.26872324,429.8,0.6799999999999999,Al,BTC,ДМФА,1.074,0.491,130,130,28.0,1,6,1,0,9,6,0,207.117,-3.2229,120.39,6,0,375,207,0.002864,0.0023719806763285,1.2074292261958253,26.07076347665664,26.9815386,0.675,1.61,73.095,-0.2956000000000001,0.0,1.0,6.1786821788,0.0119406135659921,2414.037532450669,0.3299999999776385,6921.244000000001,0.4787154066529773,7.132381438452722,-4.870000000347544,1.5457882217659702e-05
54,MOF#54,130,0.56860188,15.27272727272727,0.7857142857142858,16.39,5.04,1378.3,1.14860188,413.0,0.58,Al,BTC,ДМФА,1.074,0.493,130,130,28.0,1,6,1,0,9,6,0,207.117,-3.2229,120.39,6,0,375,207,0.002864,0.0023816425120772,1.2025309352456317,26.07076347665664,26.9815386,0.675,1.61,73.095,-0.2956000000000001,0.0,1.0,5.7889534752,0.0118914604948038,2424.01589944793,0.3299999999783929,6946.632,0.44675862,7.638690779359038,-5.0400000003245085,1.44326753735205e-05
55,MOF#55,130,0.56652036,15.27272727272727,0.7857142857142858,16.33,5.04,1373.0,0.96652036,303.0,0.4,Al,BTC,ДМФА,1.074,0.491,130,130,28.0,1,6,1,0,9,6,0,207.117,-3.2229,120.39,6,0,375,207,0.002864,0.0023719806763285,1.2074292261958253,26.07076347665664,26.9815386,0.675,1.61,73.095,-0.2956000000000001,0.0,1.0,4.8712626144,0.0118936635105521,2423.566908656969,0.3299999999783929,6919.92,0.44512314,7.638690779359038,-5.0400000003245085,1.44326753735205e-05
68,MOF#68,130,0.5169108,14.90909090909091,0.8048780487804879,14.9,4.92,1274.0,0.7469108,147.4,0.23,Al,BTC,ДМФА,1.074,0.491,130,100,28.0,1,6,1,0,9,6,0,207.117,-3.2229,120.39,6,0,375,207,0.002864,0.0023719806763285,1.2074292261958253,26.07076347665664,26.9815386,0.675,1.61,73.095,-0.2956000000000001,0.0,1.0,3.674801136,0.0116954474097239,2464.6418638096907,0.3299999999778658,6268.08,0.416050156097561,7.277708719472153,-4.920000000340604,1.5145294086192696e-05
68,MOF#68(200C),200,0.45168984,17.63636363636364,0.6804123711340206,13.02,5.82,1215.4,0.66168984,126.2,0.21,Al,BTC,ДМФА,1.074,0.491,130,100,28.0,1,6,1,0,9,6,0,207.117,-3.2229,120.39,6,0,375,207,0.002864,0.0023719806763285,1.2074292261958253,26.07076347665664,26.9815386,0.675,1.61,73.095,-0.2956000000000001,0.0,1.0,3.8510348688,0.010712522626287,2690.784449145935,0.3299999999812886,7073.628000000001,0.3073353550515464,10.46349139019756,-5.820000000236902,1.0823356088379858e-05
68,MOF#68(250C),250,0.48291264,17.60606060606061,0.6815834767641997,13.92,5.81,1282.4,0.6729126400000001,126.8,0.1900000000000001,Al,BTC,ДМФА,1.074,0.491,130,100,28.0,1,6,1,0,9,6,0,207.117,-3.2229,120.39,6,0,375,207,0.002864,0.0023719806763285,1.2074292261958253,26.07076347665664,26.9815386,0.675,1.61,73.095,-0.2956000000000001,0.0,1.0,3.9096224384,0.0108546475358617,2655.5527669444464,0.3299999999812564,7450.744,0.3291452761445783,10.42136482297684,-5.810000000237859,1.0860645831954452e-05
68,MOF#68(300C),300,0.50234016,17.45454545454545,0.6875,14.48,5.76,1327.8,0.71234016,134.7,0.21,Al,BTC,ДМФА,1.074,0.491,130,100,28.0,1,6,1,0,9,6,0,207.117,-3.2229,120.39,6,0,375,207,0.002864,0.0023719806763285,1.2074292261958253,26.07076347665664,26.9815386,0.675,1.61,73.095,-0.2956000000000001,0.0,1.0,4.1030793216,0.0109052568157772,2643.228837918854,0.3299999999810938,7648.128,0.34535886,10.21326242803177,-5.760000000242706,1.1050017082852185e-05
68,MOF#68(350C),350,0.47666808,17.45454545454545,0.6875,13.74,5.76,1255.3,0.67666808,133.8,0.2,Al,BTC,ДМФА,1.074,0.491,130,100,28.0,1,6,1,0,9,6,0,207.117,-3.2229,120.39,6,0,375,207,0.002864,0.0023719806763285,1.2074292261958253,26.07076347665664,26.9815386,0.675,1.61,73.095,-0.2956000000000001,0.0,1.0,3.8976081408,0.0109455906954425,2633.488689585657,0.3299999999810938,7230.527999999999,0.327709305,10.21326242803177,-5.760000000242706,1.1050017082852185e-05
68,MOF#68(400C),400,0.46244436,17.36363636363636,0.6910994764397906,13.33,5.73,1213.0,0.68244436,155.6,0.22,Al,BTC,ДМФА,1.074,0.491,130,100,28.0,1,6,1,0,9,6,0,207.117,-3.2229,120.39,6,0,375,207,0.002864,0.0023719806763285,1.2074292261958253,26.07076347665664,26.9815386,0.675,1.61,73.095,-0.2956000000000001,0.0,1.0,3.9104061828,0.0109892827699826,2623.018253216412,0.3299999999809949,6950.490000000001,0.3195950550785341,10.090401008166626,-5.730000000245662,1.1166026965879832e-05
69,"MOF#MIX3(69,74,75,79,80)",130,0.39271344,15.36363636363636,0.7810650887573964,11.32,5.07,896.3,0.57271344,83.7,0.18,Al,BTC,ДМФА,1.074,0.491,130,100,28.0,1,6,1,0,9,6,0,207.117,-3.2229,120.39,6,0,375,207,0.002864,0.0023719806763285,1.2074292261958253,26.07076347665664,26.9815386,0.675,1.61,73.095,-0.2956000000000001,0.0,1.0,2.9036571408,0.0126296998772591,2282.325753143753,0.3299999999785208,4544.241,0.3067347578698225,7.731700006078894,-5.070000000320604,1.4262379809609033e-05
70,MOF#70,130,0.4614036,15.0,0.8,13.3,4.95,1130.4,0.6814036,149.3,0.22,Al,BTC,ДМФА,1.076,0.494,130,100,28.0,1,6,1,0,9,6,0,207.117,-3.2229,120.39,6,0,375,207,0.0028693333333333,0.0023864734299516,1.202331479994704,26.02230480852945,26.9815386,0.675,1.61,73.095,-0.2956000000000001,0.0,1.0,3.3729478200000003,0.0117657466383476,2449.915860106172,0.329999999978,5595.4800000000005,0.36912288,7.366322603689005,-4.950000000336507,1.4962271064912388e-05
71,MOF#71-72,100,0.26227152,15.45454545454545,0.7764705882352941,7.56,5.1,584.6,0.37227152,55.9,0.11,Al,BTC,ДМФА,2.148,0.982,100,100,56.0,1,6,1,0,9,6,0,207.117,-3.2229,120.39,6,0,375,207,0.005728,0.004743961352657,1.2074294807149668,26.07076348879387,26.9815386,0.675,1.61,73.095,-0.2956000000000001,0.0,1.0,1.898584752,0.012931919261011,2228.987721469004,0.3299999999786471,2981.46,0.2036461214117647,7.8258417195697,-5.100000000316747,1.4095080613918498e-05
73,MOF#73(Al),100,0.4614036,15.60606060606061,0.7689320388349515,13.3,5.15,1290.4,0.8114036,97.6,0.35,Al,BTC,ДМФА,2.149,0.983,100,100,56.0,1,6,1,0,9,6,0,207.117,-3.2229,120.39,6,0,375,207,0.0057306666666666,0.0047487922705314,1.206762716378553,26.058631909698168,26.9815386,0.675,1.61,73.095,-0.2956000000000001,0.0,1.0,4.178728540000001,0.0103068815870967,2796.6838516286307,0.3299999999788542,6645.560000000001,0.3547880108737865,7.985298740847609,-5.150000000310422,1.3822718324743951e-05
77,MOF#77,100,0.34796076,15.24242424242424,0.7872763419483102,10.03,5.03,812.9,0.54796076,98.3,0.2000000000000001,Al,BTC,ДМФА,2.148,0.912,100,100,56.0,1,6,1,0,9,6,0,207.117,-3.2229,120.39,6,0,375,207,0.005728,0.0044057971014492,1.30010496806828,26.07076348879387,26.9815386,0.675,1.61,73.095,-0.2956000000000001,0.0,1.0,2.7562426228000003,0.0123385410259412,2336.1829582847704,0.3299999999783499,4088.887,0.2739412742743539,7.607937008118169,-5.03000000032582,1.4490118800833888e-05
78,MOF#78,120,0.34310388,16.09090909090909,0.7457627118644068,9.89,5.31,763.3,0.84310388,0.0,0.5,Fe,BTC,ДМФА,1.2126,0.6304,120,130,30.0,1,6,1,0,9,6,0,207.117,-3.2229,120.39,6,0,404,207,0.0030014851485148,0.0030454106280193,0.9855761765994698,24.740227589691383,55.845,0.8525,1.83,73.095,-0.2956000000000001,0.0,1.0,4.4768816028,0.0129568976811044,2224.690661543405,0.3299999999794915,4053.123,0.25587408,8.517723054440738,-5.310000000291018,1.3002260836357718e-05
82,MOF#MIX4(82-92)(Tr=130C),130,0.5134416,15.0,0.8,14.8,4.95,1239.1,1.0334416,327.9,0.5199999999999999,Al,BTC,ДМФА,1.074,0.492,130,130,28.0,1,6,1,0,9,6,0,207.117,-3.2229,120.39,6,0,375,207,0.002864,0.0023768115942028,1.2049751027848654,26.07076347665664,26.9815386,0.675,1.61,73.095,-0.2956000000000001,0.0,1.0,5.11553592,0.0119441530142749,2413.3221725444096,0.329999999978,6133.545,0.41075328,7.366322603689005,-4.950000000336507,1.4962271064912388e-05
82,MOF#MIX4(82-92)(Tr=300C),300,0.5991308399999999,15.33333333333333,0.782608695652174,17.27,5.06,1497.7,1.12913084,349.9,0.53,Al,BTC,ДМФА,1.074,0.492,130,130,28.0,1,6,1,0,9,6,0,207.117,-3.2229,120.39,6,0,375,207,0.002864,0.0023768115942028,1.2049751027848654,26.07076347665664,26.9815386,0.675,1.61,73.095,-0.2956000000000001,0.0,1.0,5.713402050399999,0.011531014221799,2499.787855187378,0.3299999999784783,7578.362,0.4688850052173913,7.700571774794481,-5.0600000003219,1.4318808556922424e-05
82,MOF#MIX4(82-92)(Tr=350C),350,0.59635548,15.42424242424242,0.7779960707269156,17.19,5.09,1478.3,1.12635548,356.9,0.5299999999999999,Al,BTC,ДМФА,1.074,0.492,130,130,28.0,1,6,1,0,9,6,0,207.117,-3.2229,120.39,6,0,375,207,0.002864,0.0023768115942028,1.2049751027848654,26.07076347665664,26.9815386,0.675,1.61,73.095,-0.2956000000000001,0.0,1.0,5.7331493932,0.0116282216058908,2478.8906065239967,0.3299999999786052,7524.547,0.4639622201964637,7.794334468790386,-5.090000000318028,1.4150518438944573e-05
82,MOF#MIX4(82-92)(Tr=400C),400,0.56131656,15.57575757575757,0.7704280155642024,16.18,5.14,1379.4,1.13131656,373.1,0.57,Al,BTC,ДМФА,1.074,0.492,130,130,28.0,1,6,1,0,9,6,0,207.117,-3.2229,120.39,6,0,375,207,0.002864,0.0023768115942028,1.2049751027848654,26.07076347665664,26.9815386,0.675,1.61,73.095,-0.2956000000000001,0.0,1.0,5.814967118399999,0.0117297375670496,2457.4368472980086,0.3299999999788133,7090.116,0.4324540034241245,7.953149507705505,-5.140000000311677,1.3876555540887116e-05
82,MOF-82-92,200,0.560761488,15.44545454545455,0.7769276044732195,16.164,5.097,1422.915,1.084761488,326.358,0.524,Al,BTC,ДМФА,1.074,0.492,130,130,28.0,1,6,1,0,9,6,0,207.117,-3.2229,120.39,6,0,375,207,0.002864,0.0023768115942028,1.2049751027848654,26.07076347665664,26.9815386,0.675,1.61,73.095,-0.2956000000000001,0.0,1.0,5.529029304336,0.0113597790451212,2537.46918772448,0.3299999999786344,7252.597755000001,0.435671079552678,7.816376194631888,-5.0970000003171325,1.4111677704755334e-05
84,MOF#84,130,0.42567084,15.0,0.8,12.27,4.95,998.3,0.7656708400000001,288.4,0.3400000000000001,Al,BTC,ДМФА,1.0736,0.4926,130,130,28.0,1,6,1,0,9,6,0,207.117,-3.2229,120.39,6,0,375,207,0.0028629333333333,0.0023797101449275,1.203059177764414,26.08047687585648,26.9815386,0.675,1.61,73.095,-0.2956000000000001,0.0,1.0,3.790070658,0.0122908945206728,2345.2393348220908,0.329999999978,4941.585,0.340536672,7.366322603689005,-4.950000000336507,1.4962271064912388e-05
85,MOF#85,130,0.54882744,15.45454545454545,0.7764705882352941,15.82,5.1,1427.1,1.12882744,0.0,0.58,Fe,BDC,ДМФА,0.808,0.4982,130,130,24.0,1,4,1,0,8,4,0,164.11599999999996,-1.5864000000000005,80.25999999999999,4,0,404,164,0.002,0.0030378048780487,0.6583699157513727,29.7029702602686,55.845,0.8525,1.83,73.095,-0.2956000000000001,0.0,1.0,5.757019944,0.0110854179805121,2600.2708563546475,0.3299999999786471,7278.209999999999,0.4261483651764706,7.8258417195697,-5.100000000316747,1.4095080613918498e-05
89,MOF#89,140,0.40485564,16.09090909090909,0.7457627118644068,11.67,5.31,932.9,0.6848556400000001,288.3,0.2800000000000001,Al,BTC,ДМФА,1.0745,0.492,130,150,28.0,1,6,1,0,9,6,0,207.117,-3.2229,120.39,6,0,375,207,0.0028653333333333,0.0023768115942028,1.2055360781586013,26.05863189757224,26.9815386,0.675,1.61,73.095,-0.2956000000000001,0.0,1.0,3.6365834484,0.0125093793546869,2304.2781315723346,0.3299999999794915,4953.699,0.30192624,8.517723054440738,-5.310000000291018,1.3002260836357718e-05
90,MOF#90(Zn),140,0.14640024,31.81818181818182,0.3771428571428572,4.22,10.5,299.9,0.18640024,9.7,0.04,Zn,BDC,ДМФА,0.8911,0.4988,140,150,24.0,1,4,1,0,8,4,0,164.11599999999996,-1.5864000000000005,80.25999999999999,4,0,297,164,0.0030003367003367,0.0030414634146341,0.9864776605310396,26.93300412194703,65.409,0.88,1.65,73.095,-0.2956000000000001,0.0,1.0,1.95720252,0.0140713571189927,2048.493895580404,0.3299999999896285,3148.95,0.0552138048,69.12303051442555,-10.50000000003586,3.3252884060598105e-06
91,MOF#91,140,0.37224516,16.36363636363636,0.7333333333333334,10.73,5.4,805.2,0.92224516,131.8,0.55,Fe,BTC,ДМФА,1.212,0.63,140,150,36.0,1,6,1,0,9,6,0,207.117,-3.2229,120.39,6,0,404,207,0.003,0.0030434782608695,0.9857139618368412,29.7029702725223,55.845,0.8525,1.83,73.095,-0.2956000000000001,0.0,1.0,4.980123864,0.0133258817684881,2163.0905767503045,0.3299999999798334,4348.080000000001,0.272979784,8.832664011281105,-5.4000000002806425,1.257246388093375e-05
93,MOF#93,150,0.41873244,16.0,0.75,12.07,5.28,915.5,0.8987324400000001,136.4,0.4800000000000001,Fe,BTC,ДМФА,1.212,0.63,150,150,36.0,1,6,1,0,9,6,0,207.117,-3.2229,120.39,6,0,404,207,0.003,0.0030434782608695,0.9857139618368412,29.7029702725223,55.845,0.8525,1.83,73.095,-0.2956000000000001,0.0,1.0,4.745307283200001,0.0131840524303515,2186.360335047458,0.329999999979375,4833.84,0.31404933,8.415258288078293,-5.280000000294564,1.3150433553145985e-05
94,MOF#94,150,0.16235856,19.12121212121212,0.6275752773375596,4.68,6.31,315.0,0.18235856,0.0,0.0199999999999999,Fe,BTC,ДМФА,1.213,0.63,150,150,32.0,1,6,1,0,9,6,0,207.117,-3.2229,120.39,6,0,404,207,0.0030024752475247,0.0030434782608695,0.9865272571848914,26.380873844698367,55.845,0.8525,1.83,73.095,-0.2956000000000001,0.0,1.0,1.1506825135999998,0.0148571428570956,1940.150233285204,0.3299999999827416,1987.65,0.1018922183201268,12.75045503116677,-6.310000000194411,9.207658378596792e-06
97,MOF#97,150,0.44648604,15.48484848484848,0.7749510763209394,12.87,5.11,1006.8,0.83648604,118.0,0.3900000000000001,Fe,BTC,ДМФА,1.212,0.63,150,140,40.0,1,6,1,0,9,6,0,207.117,-3.2229,120.39,6,0,404,207,0.003,0.0030434782608695,0.9857139618368412,33.00330030280256,55.845,0.8525,1.83,73.095,-0.2956000000000001,0.0,1.0,4.274443664400001,0.0127830750893794,2254.9417172036515,0.3299999999786889,5144.7480000000005,0.346004837260274,7.857476332968064,-5.110000000315473,1.4039967937010824e-05
98,MOF#98,140,0.4145694,23.0,0.5217391304347826,11.95,7.59,888.4,1.1045694,244.1,0.69,Al,BDC,ДМФА,0.7505,0.4983,140,140,28.0,1,4,1,0,8,4,0,164.11599999999996,-1.5864000000000005,80.25999999999999,4,0,375,164,0.0020013333333333,0.0030384146341463,0.6586766177878814,37.308460976271206,26.9815386,0.675,1.61,73.095,-0.2956000000000001,0.0,1.0,8.383681745999999,0.0134511481314571,2142.9463869187007,0.3299999999856521,6742.956,0.2162970782608695,21.369012825464864,-7.590000000116,6.363914914188583e-06
99,MOF#99,140,0.33616548,15.15151515151515,0.792,9.69,5.0,881.4,0.93616548,175.6,0.5999999999999999,Fe,NH2-BDC,ДМФА,0.808,0.5436,140,140,24.0,1,4,1,1,8,4,1,179.13099999999997,-2.0042,106.28,5,1,404,179,0.002,0.0030368715083798,0.6585722629057487,29.7029702602686,55.845,0.8525,1.83,73.095,-0.2956000000000001,0.0,1.0,4.6808274,0.0109938733832414,2621.922980842878,0.32999999997822,4407.0,0.26624306016,7.51641660025158,-5.000000000329787,1.466452187072069e-05
100,MOF#100,140,0.208152,17.33333333333333,0.6923076923076924,6.0,5.72,476.1,1.448152,211.2,1.24,Al,BTB,ДМФА,0.376,0.2192,140,140,44.0,1,6,4,0,27,6,0,435.4110000000002,1.7781000000000005,120.39,6,0,375,435,0.0010026666666666,0.000503908045977,1.9897770732069944,117.02127628451788,26.9815386,0.675,1.61,73.095,-0.2956000000000001,0.0,1.0,8.28342944,0.0126023944549199,2287.2708295511416,0.3299999999809616,2723.292,0.1441052307692308,10.049776522466493,-5.720000000246654,1.1205103145876198e-05
101,MOF#101,140,0.07736316,16.81818181818182,0.7135135135135136,2.23,5.55,162.7,0.26736316,54.0,0.19,Fe,BTB,ДМФА,0.404,0.2191,140,140,50.0,1,6,4,0,27,6,0,435.4110000000002,1.7781000000000005,120.39,6,0,404,435,0.001,0.0005036781609195,1.985390855111721,123.76237593128124,55.845,0.8525,1.83,73.095,-0.2956000000000001,0.0,1.0,1.483865538,0.0137062077442304,2103.068151519817,0.3299999999803783,902.985,0.0551996601081081,9.38365507910408,-5.550000000264164,1.1902054923075455e-05
104,MOF#104,140,0.27510756,20.81818181818182,0.5764192139737991,7.93,6.87,548.1,0.31510756,16.5,0.04,Zn,BTB,ДМФА,0.207,0.087,140,140,32.0,1,6,4,0,27,6,0,435.4110000000002,1.7781000000000005,120.39,6,0,297,435,0.0006969696969696,0.0001999999999999,3.4848310606931814,154.58937123386778,65.409,0.88,1.65,73.095,-0.2956000000000001,0.0,1.0,2.1647889372,0.0144681627439984,1992.3116544223224,0.3299999999841484,3765.447,0.1585772834934497,15.982286011360262,-6.870000000155098,7.767735736204223e-06
105,MOF#105,140,0.6966153599999999,14.21212121212121,0.8443496801705757,20.08,4.69,1729.5,1.48661536,174.1,0.7900000000000001,Fe,BDC,ДМФА,0.8085,0.4981,140,140,24.0,1,4,1,0,8,4,0,164.11599999999996,-1.5864000000000005,80.25999999999999,4,0,404,164,0.0020012376237623,0.0030371951219512,0.6589095808790574,29.684601076456897,55.845,0.8525,1.83,73.095,-0.2956000000000001,0.0,1.0,6.9722260384000005,0.0116102919918984,2482.718723740576,0.3299999999767805,8111.355,0.5881869564179103,6.632819375253452,-4.690000000373721,1.6667184035715766e-05
106,MOF#106,140,0.33963468,14.24242424242424,0.8425531914893617,9.79,4.7,852.4,0.6696346799999999,82.7,0.3299999999999999,Fe,BDC,ДМФА,0.8082,0.4983,140,140,24.0,1,4,1,0,8,4,0,164.11599999999996,-1.5864000000000005,80.25999999999999,4,0,404,164,0.0020004950495049,0.0030384146341463,0.6584007227395011,29.69561985932242,55.845,0.8525,1.83,73.095,-0.2956000000000001,0.0,1.0,3.147282996,0.0114852182074008,2509.755474588886,0.3299999999768298,4006.28,0.2861602835744681,6.659631401894956,-4.700000000372216,1.6596335299592936e-05
107,MOF#107,140,0.06140484,13.66666666666667,0.8780487804878049,1.77,4.51,149.0,0.77140484,125.0,0.71,Al,NH2-BDC,ДМФА,0.7504,0.5436,140,140,28.0,1,4,1,1,8,4,1,179.13099999999997,-2.0042,106.28,5,1,375,179,0.0020010666666666,0.0030368715083798,0.658923501445965,37.31343278609617,26.9815386,0.675,1.61,73.095,-0.2956000000000001,0.0,1.0,3.4790358284,0.0118791946307927,2426.5187821266404,0.3299999999758535,671.99,0.0539164448780487,6.168247344085059,-4.510000000401867,1.8024151639765847e-05
108,MOF#108,130,0.25186392,16.48484848484848,0.7279411764705882,7.26,5.44,571.0,0.50186392,0.0,0.25,Fe,BTC,ДМФА,1.213,0.63,130,130,32.0,1,6,1,0,9,6,0,207.117,-3.2229,120.39,6,0,404,207,0.0030024752475247,0.0030434782608695,0.9865272571848914,26.380873844698367,55.845,0.8525,1.83,73.095,-0.2956000000000001,0.0,1.0,2.7301397248000003,0.0127145359019041,2267.097239385866,0.3299999999799817,3106.24,0.1833421182352941,8.976350397859948,-5.44000000027615,1.2388254445827108e-05
109,MOF#109,130,0.13495188,15.57575757575757,0.7704280155642024,3.89,5.14,313.8,0.60495188,0.0,0.47,Fe,BDC,ДМФА,0.8085,0.498,130,130,24.0,1,4,1,0,8,4,0,164.11599999999996,-1.5864000000000005,80.25999999999999,4,0,404,164,0.0020012376237623,0.0030365853658536,0.659041891996304,29.684601076456897,55.845,0.8525,1.83,73.095,-0.2956000000000001,0.0,1.0,3.1094526632,0.0123964308476341,2325.2732579548115,0.3299999999788133,1612.932,0.1039707091050583,7.953149507705505,-5.140000000311677,1.3876555540887116e-05
110,MOF#110,130,0.1856022,17.48484848484848,0.6863084922010398,5.35,5.77,468.8,0.4556022,0.0,0.27,Fe,BDC,ДМФА,0.8084,0.4983,130,130,24.0,1,4,1,0,8,4,0,164.11599999999996,-1.5864000000000005,80.25999999999999,4,0,404,164,0.0020009900990099,0.0030384146341463,0.6585636528861825,29.688273095388084,55.845,0.8525,1.83,73.095,-0.2956000000000001,0.0,1.0,2.628824694,0.0114121160409312,2525.832115536173,0.3299999999811265,2704.976,0.1273803660311958,10.254547777266325,-5.77000000024173,1.1011748654158598e-05
111,MOF#111,130,0.53495064,14.75757575757576,0.813141683778234,15.42,4.87,1223.1,0.96495064,0.0,0.43,Fe,BDC,ДМФА,0.8081,0.498,130,130,24.0,1,4,1,0,8,4,0,164.11599999999996,-1.5864000000000005,80.25999999999999,4,0,404,164,0.0020002475247524,0.0030365853658536,0.6587158354016245,29.69929460500025,55.845,0.8525,1.83,73.095,-0.2956000000000001,0.0,1.0,4.6993096168,0.0126073092960407,2286.379165213488,0.3299999999776385,5956.496999999999,0.4349906641478439,7.132381438452722,-4.870000000347544,1.5457882217659702e-05
112,MOF#112,130,0.65671956,13.6969696969697,0.8761061946902656,18.93,4.52,1710.8,1.13671956,136.4,0.48,Fe,BDC,ДМФА,0.8085,0.498,130,130,24.0,1,4,1,0,8,4,0,164.11599999999996,-1.5864000000000005,80.25999999999999,4,0,404,164,0.0020012376237623,0.0030365853658536,0.659041891996304,29.684601076456897,55.845,0.8525,1.83,73.095,-0.2956000000000001,0.0,1.0,5.137972411199999,0.0110649988309498,2605.06935014229,0.3299999999759069,7732.815999999999,0.5753560746902655,6.193181418535818,-4.520000000400249,1.7944486978620175e-05
112,MOF-112,200,0.365410836,14.8969696969697,0.80553295362083,10.533,4.916,958.736,0.567410836,37.06,0.202,Fe,BDC,ДМФА,0.8085,0.498,130,130,24.0,1,4,1,0,8,4,0,164.11599999999996,-1.5864000000000005,80.25999999999999,4,0,404,164,0.0020012376237623,0.0030365853658536,0.659041891996304,29.684601076456897,55.845,0.8525,1.83,73.095,-0.2956000000000001,0.0,1.0,2.789391669776,0.0109863403481135,2623.7207628300303,0.3299999999778478,4713.146176,0.2943504700081367,7.265974357798589,-4.916000000341154,1.5169950645540555e-05
114,MOF#114,130,0.7895899200000001,13.78787878787879,0.8703296703296703,22.76,4.55,1978.5,1.24958992,124.1,0.46,Fe,BDC,ДМФА,0.808,0.498,130,140,24.0,1,4,1,0,8,4,0,164.11599999999996,-1.5864000000000005,80.25999999999999,4,0,404,164,0.002,0.0030365853658536,0.6586343212529545,29.7029702602686,55.845,0.8525,1.83,73.095,-0.2956000000000001,0.0,1.0,5.685634136,0.0115036643922105,2505.731073028729,0.3299999999760658,9002.175,0.6872035347692308,6.268590023401759,-4.550000000395435,1.7708636481970905e-05
115,MOF#115,130,0.2029482,17.78787878787879,0.6746166950596252,5.85,5.87,483.7,0.6629482,149.8,0.46,Fe,BDC,ДМФА,0.809,0.499,130,140,24.0,1,4,1,0,8,4,0,164.11599999999996,-1.5864000000000005,80.25999999999999,4,0,404,164,0.0020024752475247,0.0030426829268292,0.6581279211644897,29.66625459868201,55.845,0.8525,1.83,73.095,-0.2956000000000001,0.0,1.0,3.891505934,0.0120942733098778,2383.366778402732,0.329999999981448,2839.319,0.1369122439522998,10.676692375987452,-5.870000000232172,1.0639757110130018e-05
116,MOF#116,140,0.47944344,15.27272727272727,0.7857142857142858,13.82,5.04,1148.0,1.01944344,89.9,0.54,Fe,BDC,ДМФА,0.808,0.498,140,140,24.0,1,4,1,0,8,4,0,164.11599999999996,-1.5864000000000005,80.25999999999999,4,0,404,164,0.002,0.0030365853658536,0.6586343212529545,29.7029702602686,55.845,0.8525,1.83,73.095,-0.2956000000000001,0.0,1.0,5.1379949376,0.0120383275261219,2394.44301835803,0.3299999999783929,5785.92,0.37670556,7.638690779359038,-5.0400000003245085,1.44326753735205e-05
117,MOF#117,140,0.27267912,17.27272727272727,0.6947368421052631,7.86,5.7,638.3,0.40267912,70.7,0.13,Fe,BDC,ДМФА,0.808,0.498,140,140,24.0,1,4,1,0,8,4,0,164.11599999999996,-1.5864000000000005,80.25999999999999,4,0,404,164,0.002,0.0030365853658536,0.6586343212529545,29.7029702602686,55.845,0.8525,1.83,73.095,-0.2956000000000001,0.0,1.0,2.295270984,0.0123139589534508,2340.8466246302733,0.3299999999808948,3638.31,0.189440230736842,9.969017561534583,-5.700000000248652,1.1283873400062645e-05
118,MOF#118,140,0.27129144,16.06060606060606,0.7471698113207548,7.82,5.3,669.3,0.89129144,160.0,0.6200000000000001,Fe,BDC,ДМФА,0.808,0.499,140,140,24.0,1,4,1,0,8,4,0,164.11599999999996,-1.5864000000000005,80.25999999999999,4,0,404,164,0.002,0.0030426829268292,0.6573144132273271,29.7029702602686,55.845,0.8525,1.83,73.095,-0.2956000000000001,0.0,1.0,4.7238446320000005,0.0116838487972334,2467.088521233517,0.3299999999794528,3547.2899999999995,0.2027007740377358,8.483430252980941,-5.300000000292195,1.305137225945267e-05
119,MOF#119,140,0.2497824,16.12121212121212,0.7443609022556391,7.2,5.32,567.6,0.3097824,16.5,0.06,Fe,BDC,ДМФА,0.807,0.499,140,140,24.0,1,4,1,0,8,4,0,164.11599999999996,-1.5864000000000005,80.25999999999999,4,0,404,164,0.0019975247524752,0.0030426829268292,0.6565009052901646,29.7397769148206,55.845,0.8525,1.83,73.095,-0.2956000000000001,0.0,1.0,1.6480423680000005,0.0126849894291531,2272.3778686073247,0.3299999999795301,3019.632,0.1859282526315789,8.552154478627065,-5.320000000289848,1.2953426097010365e-05
121,MOF#121,140,0.24006864,17.54545454545454,0.683937823834197,6.92,5.79,567.3,0.43006864,83.1,0.19,Fe,BDC,ДМФА,0.808,0.498,140,140,24.0,1,4,1,0,8,4,0,164.11599999999996,-1.5864000000000005,80.25999999999999,4,0,404,164,0.002,0.0030365853658536,0.6586343212529545,29.7029702602686,55.845,0.8525,1.83,73.095,-0.2956000000000001,0.0,1.0,2.4900974256,0.0121981315000666,2363.0741509466866,0.3299999999811918,3284.667,0.1641920232124352,10.337619817034222,-5.790000000239787,1.0935805786524835e-05
122,MOF#122,140,0.30841188,16.81818181818182,0.7135135135135136,8.89,5.55,699.7,0.4084118800000001,48.6,0.1000000000000001,Fe,BDC,ДМФА,0.808,0.498,140,140,24.0,1,4,1,0,8,4,0,164.11599999999996,-1.5864000000000005,80.25999999999999,4,0,404,164,0.002,0.0030365853658536,0.6586343212529545,29.7029702602686,55.845,0.8525,1.83,73.095,-0.2956000000000001,0.0,1.0,2.2666859340000007,0.0127054451907778,2268.7193428841992,0.3299999999803783,3883.335,0.2200560441081081,9.38365507910408,-5.550000000264164,1.1902054923075455e-05
123,MOF#123,140,0.18178608,16.87878787878788,0.7109515260323159,5.24,5.57,416.9,0.27178608,50.1,0.09,Fe,BDC,ДМФА,0.8087,0.499,140,140,24.0,1,4,1,0,8,4,0,164.11599999999996,-1.5864000000000005,80.25999999999999,4,0,404,164,0.0020017326732673,0.0030426829268292,0.6578838687833409,29.67725976298101,55.845,0.8525,1.83,73.095,-0.2956000000000001,0.0,1.0,1.5138484656,0.0125689613815961,2293.354902128068,0.3299999999804488,2322.133,0.1292410909874326,9.459672021521348,-5.5700000002620405,1.1816735807948849e-05
124,MOF#124,140,0.28308672,16.21212121212121,0.7401869158878506,8.16,5.35,674.7,0.4530867200000001,98.7,0.1700000000000001,Fe,BDC,ДМФА,0.8089,0.499,140,140,24.0,1,4,1,0,8,4,0,164.11599999999996,-1.5864000000000005,80.25999999999999,4,0,404,164,0.0020022277227722,0.0030426829268292,0.6580465703707733,29.6699220797751,55.845,0.8525,1.83,73.095,-0.2956000000000001,0.0,1.0,2.4240139520000006,0.0120942641173675,2383.368593258742,0.3299999999796448,3609.645,0.2095370862056075,8.656286102464387,-5.350000000286361,1.2808561333497312e-05
125,MOF#125,140,0.3399816000000001,16.54545454545454,0.7252747252747254,9.8,5.46,838.8,0.4599816,71.7,0.1199999999999999,Fe,BDC,ДМФА,0.808,0.498,140,140,24.0,1,4,1,0,8,4,0,164.11599999999996,-1.5864000000000005,80.25999999999999,4,0,404,164,0.002,0.0030365853658536,0.6586343212529545,29.7029702602686,55.845,0.8525,1.83,73.095,-0.2956000000000001,0.0,1.0,2.511499536,0.0116833571769054,2467.1923349169697,0.3299999999800551,4579.848,0.2465800615384616,9.049067767110952,-5.46000000027393,1.229766422359181e-05
126,MOF#126,140,0.26920992,17.84848484848485,0.6723259762308998,7.76,5.89,574.8,0.33920992,49.0,0.07,Fe,BDC,ДМФА,0.808,0.498,140,140,24.0,1,4,1,0,8,4,0,164.11599999999996,-1.5864000000000005,80.25999999999999,4,0,404,164,0.002,0.0030365853658536,0.6586343212529545,29.7029702602686,55.845,0.8525,1.83,73.095,-0.2956000000000001,0.0,1.0,1.9979464288,0.0135003479470885,2135.136765632051,0.3299999999815109,3385.572,0.1809968222750424,10.763184207018154,-5.890000000230305,1.056762337154682e-05
128,MOF#128,140,0.5065032,14.6969696969697,0.8164948453608248,14.6,4.85,1215.2,1.1765032,120.8,0.6699999999999999,Fe,BDC,ДМФА,0.809,0.499,140,140,24.0,1,4,1,0,8,4,0,164.11599999999996,-1.5864000000000005,80.25999999999999,4,0,404,164,0.0020024752475247,0.0030426829268292,0.6581279211644897,29.66625459868201,55.845,0.8525,1.83,73.095,-0.2956000000000001,0.0,1.0,5.706040519999999,0.01201448321263,2399.195104000932,0.3299999999775462,5893.719999999999,0.413557251958763,7.075066361579935,-4.850000000350359,1.5585632767265926e-05
132,MOF#132,130,0.22341648,18.48484848484848,0.6491803278688525,6.44,6.1,535.4,0.35341648,43.7,0.13,Fe,BDC,ДМФА,0.807,0.499,130,130,24.0,1,4,1,0,8,4,0,164.11599999999996,-1.5864000000000005,80.25999999999999,4,0,404,164,0.0019975247524752,0.0030426829268292,0.6565009052901646,29.7397769148206,55.845,0.8525,1.83,73.095,-0.2956000000000001,0.0,1.0,2.155840528,0.0120283899887709,2396.4212380553963,0.3299999999821476,3265.94,0.1450375837377049,11.714755491419751,-6.1000000002115975,9.85254089674936e-06
