Repository: DarkPrinceWarrior/adsorption_2025

# Adsorbent Inverse Design Framework (2026)

## Аннотация
Данный репозиторий реализует систему **обратного дизайна (Inverse Design)** пористых металл-органических каркасов (MOF). Система решает фундаментальную проблему материаловедения: поиск оптимальных условий синтеза для получения материала с заранее заданными структурно-энергетическими характеристиками (СЭХ).

В основе подхода лежит production-core pipeline с отдельными research challengers:
1.  **Production Forward Model:** `CatBoost + MAPIE` с fold-local feature selection и OOF/production артефактами.
2.  **Production Inverse Design:** native `BoFire` strategy loop с practical shortlist/output schema.
3.

File: data/SEC_SYN_with_features.csv (part 3 of 5)
№ Образца,Адсорбент,"Tрег, ᵒС","W0, см3/г","E0, кДж/моль","х0, нм","а0, ммоль/г","E, кДж/моль","SБЭТ, м2/г","Ws, см3/г","Sme, м2/г","Wme, см3/г",Металл,Лиганд,Растворитель,"m (соли), г","m(кис-ты), г","Т.син., °С","Т суш., °С","Vсин. (р-ля), мл",Mix_solv_ratio,carboxyl_groups (ligand),aromatic_rings (ligand),amino_groups (ligand),carbon_atoms (ligand),oxygen_atoms (ligand),nitrogen_atoms (ligand),molecular_weight (ligand),logP (ligand),TPSA (ligand),h_bond_acceptors (ligand),h_bond_donors (ligand),Молярка_соли,Молярка_кислоты,n_соли,n_кислоты,n_ratio,Vsyn_m,Total molecular weight (metal),Average ionic radius (metal),Average electronegativity (metal),Solvent_MolWt,Solvent_LogP,Solvent_NumHDonors,Solvent_NumHAcceptors,Adsorption_Potential,Capacity_Density,SurfaceArea_MicroVol_Ratio,Adsorption_Energy_Ratio,S_BET_E,x0_W0,K_equilibrium,Delta_G,B_micropore
200,MOF#200(Al),130,0.4024272,24.24242424242424,0.495,11.6,8.0,982.98,0.6924272,168.8,0.29,Al,BDC,ДМФА,0.751,0.4995,130,130,28.0,1,4,1,0,8,4,0,164.11599999999996,-1.5864000000000003,80.25999999999999,4,0,375,164,0.0020026666666666665,0.0030457317073170733,0.6575319829791554,37.283621787904636,26.9815386,0.675,1.61,73.095,-0.2956000000000001,0.0,1.0,5.5394176,0.011800850475073957,2442.628126422299,0.32999999998638757,7863.84,0.199201464,25.212583460280474,-8.000000000098318,5.728328855751129e-06
201,MOF#201(Fe),130,0.35281764,16.09090909090909,0.7457627118644068,10.17,5.31,975.4,0.6328176400000001,70.9,0.2800000000000001,Fe,BTC,ДМФА,1.212,0.63,130,130,24.0,1,6,1,0,9,6,0,207.11699999999996,-3.2229,120.38999999999999,6,0,404,207,0.003,0.003043478260869565,0.9857139618368411,19.801980181681532,55.845,0.8525,1.83,73.095,-0.2956000000000001,0.0,1.0,3.3602616684,0.01042649169570389,2764.6009911392157,0.32999999997949153,5179.374,0.26311824,8.517723054440738,-5.310000000291018,1.3002260836357718e-05
201,MOF-201-150(Fe),150,0.47458656,13.57575757575758,0.8839285714285714,13.68,4.48,1122.0,0.62458656,63.0,0.15,Fe,BTC,ДМФА,1.212,0.63,130,130,24.0,1,6,1,0,9,6,0,207.11699999999996,-3.2229,120.38999999999999,6,0,404,207,0.003,0.003043478260869565,0.9857139618368411,19.801980181681532,55.845,0.8525,1.83,73.095,-0.2956000000000001,0.0,1.0,2.7981477888,0.01219251336897309,2364.1630256782596,0.3299999999756919,5026.56,0.41950062,6.09404582110317,-4.480000000406761,1.826635476961098e-05
201,MOF-201-180(Fe),180,0.5026870800000001,13.90909090909091,0.8627450980392157,14.49,4.59,1198.0,0.68268708,62.0,0.1799999999999999,Fe,BTC,ДМФА,1.212,0.63,130,130,24.0,1,6,1,0,9,6,0,207.11699999999996,-3.2229,120.38999999999999,6,0,404,207,0.003,0.003043478260869565,0.9857139618368411,19.801980181681532,55.845,0.8525,1.83,73.095,-0.2956000000000001,0.0,1.0,3.1335336972,0.012095158597652676,2383.192338296834,0.3299999999762745,5498.82,0.43369081411764715,6.3705650388961095,-4.5900000003891055,1.7401334091256645e-05
201,MOF-201-200(Fe),200,0.48360648,23.18181818181818,0.5176470588235293,13.94,7.65,1144.0,0.64360648,62.0,0.16,Fe,BTC,ДМФА,1.212,0.63,130,130,24.0,1,6,1,0,9,6,0,207.11699999999996,-3.2229,120.38999999999999,6,0,404,207,0.003,0.003043478260869565,0.9857139618368411,19.801980181681532,55.845,0.8525,1.83,73.095,-0.2956000000000001,0.0,1.0,4.923589572,0.012185314685304033,2365.559695631953,0.32999999998576474,8751.6,0.25033747199999995,21.8925620771856,-7.650000000113227,6.264480272853485e-06
201,MOF-201-220(Fe),220,0.49054488,14.60606060606061,0.8215767634854773,14.14,4.82,1192.0,0.68054488,60.0,0.19,Fe,BTC,ДМФА,1.212,0.63,130,130,24.0,1,6,1,0,9,6,0,207.11699999999996,-3.2229,120.38999999999999,6,0,404,207,0.003,0.003043478260869565,0.9857139618368411,19.801980181681532,55.845,0.8525,1.83,73.095,-0.2956000000000001,0.0,1.0,3.2802263216000003,0.0118624161073726,2429.9509508081073,0.32999999997740653,5745.4400000000005,0.4030202748547718,6.9899561722600145,-4.820000000354626,1.578024856528003e-05
201,MOF-201-250(Fe),250,0.48603492,14.54545454545454,0.8250000000000001,14.01,4.8,1179.0,0.65603492,59.0,0.17,Fe,BTC,ДМФА,1.212,0.63,130,130,24.0,1,6,1,0,9,6,0,207.11699999999996,-3.2229,120.38999999999999,6,0,404,207,0.003,0.003043478260869565,0.9857139618368411,19.801980181681532,55.845,0.8525,1.83,73.095,-0.2956000000000001,0.0,1.0,3.1489676159999997,0.011882951653933941,2425.7516261881933,0.3299999999773126,5659.2,0.400978809,6.933785610042104,-4.800000000357499,1.5912024599306034e-05
204,MOF#204(Zn),130,0.3850812,20.42424242424243,0.5875370919881305,11.1,6.74,896.2,0.5950812,119.4,0.21,Zn,BTB,ДМФА,0.3565,0.3498,130,130,64.0,1,6,4,0,27,6,0,435.4110000000002,1.7781000000000005,120.38999999999999,6,0,297,435,0.0012003367003367003,0.0008041379310344827,1.4926981570119107,179.52314115140774,65.409,0.88,1.65,73.095,-0.2956000000000001,0.0,1.0,4.010847288,0.012385628207975468,2327.3013527346925,0.32999999998384266,6040.388000000001,0.2262494884272997,15.165705435706307,-6.740000000163449,8.070271085596754e-06
205,MOF#205(Al),130,0.5297468399999999,25.15151515151515,0.4771084337349397,15.27,8.3,1274.0,1.699,270.9,1.169,Al,BDC,ДМФА,0.754,0.499,130,130,28.0,1,4,1,0,8,4,0,164.11599999999996,-1.5864000000000003,80.25999999999999,4,0,375,164,0.0020106666666666667,0.0030426829268292684,0.6608200900978729,37.13527846533783,26.9815386,0.675,1.61,73.095,-0.2956000000000001,0.0,1.0,14.101700000000001,0.011985871271576149,2404.922316469274,0.32999999998687957,10574.2,0.2527466851084337,28.456271739327384,-8.300000000087111,5.321716457658231e-06
206,MOF#206(Al),130,0.5016463200000001,25.90909090909091,0.4631578947368421,14.46,8.55,1210.1,0.7816463200000001,142.9,0.28,Al,BDC,ДМФА,0.7546,0.499,130,130,28.0,1,4,1,0,8,4,0,164.11599999999996,-1.5864000000000003,80.25999999999999,4,0,375,164,0.0020122666666666667,0.0030426829268292684,0.6613459416284547,37.10575134229293,26.9815386,0.675,1.61,73.095,-0.2956000000000001,0.0,1.0,6.683076036000002,0.01194942566729035,2412.257300298231,0.32999999998726315,10346.355,0.23234145347368426,31.47592788250689,-8.550000000078752,5.015054844472872e-06
207,MOF#207(Fe),130,0.38889732,16.36363636363636,0.7333333333333334,11.21,5.4,1021.3,0.5988973200000001,54.1,0.2100000000000001,Fe,BTC,ДМФА,1.2128,0.6324,130,130,24.0,1,6,1,0,9,6,0,207.11699999999996,-3.2229,120.38999999999999,6,0,404,207,0.0030019801980198024,0.0030550724637681157,0.9826212801826283,19.788918189488026,55.845,0.8525,1.83,73.095,-0.2956000000000001,0.0,1.0,3.2340455280000007,0.010976206795250196,2626.1430584655527,0.3299999999798334,5515.02,0.285191368,8.832664011281105,-5.4000000002806425,1.257246388093375e-05
208,MOF#208(Al),130,0.5162169600000001,25.03030303030303,0.4794188861985473,14.88,8.26,1251.8,0.85621696,185.2,0.34,Al,BDC,ДМФА,0.7554,0.4995,130,130,28.0,1,4,1,0,8,4,0,164.11599999999996,-1.5864000000000003,80.25999999999999,4,0,375,164,0.0020144,0.0030457317073170733,0.6613843674333608,37.06645480928455,26.9815386,0.675,1.61,73.095,-0.2956000000000001,0.0,1.0,7.0723520896,0.011886882888630863,2424.9493809251258,0.32999999998681595,10339.867999999999,0.24748416000000006,28.00076602926681,-8.260000000088526,5.373383304822024e-06
209,MOF#209(Fe),130,0.58074408,15.81818181818182,0.7586206896551725,16.74,5.22,1674.3,1.151,136.115,0.57,Fe,NH2-BDC,ДМФА,0.8088,0.5433,130,130,24.0,1,4,1,1,8,4,1,179.13099999999997,-2.0042,106.28,5,1,404,179,0.002001980198019802,0.003035195530726257,0.6595883257486366,29.673590467762626,55.845,0.8525,1.83,73.095,-0.2956000000000001,0.0,1.0,6.00822,0.009998208206408649,2883.0255094756617,0.32999999997913787,8739.846,0.44056447448275865,8.214011756757436,-5.22000000030178,1.3454479777455681e-05
210,MOF#210(Zn),130,0.08568924,21.42424242424243,0.56011315417256,2.47,7.07,197.8,0.15568924,32.2,0.0699999999999999,Zn,BTB,ДМФА,0.3556,0.3501,130,130,64.0,1,6,4,0,27,6,0,435.4110000000002,1.7781000000000005,120.38999999999999,6,0,297,435,0.0011973063973063974,0.0008048275862068966,1.4876539151637524,179.977502306025,65.409,0.88,1.65,73.095,-0.2956000000000001,0.0,1.0,1.1007229268,0.012487360970614321,2308.341137016256,0.32999999998459684,1398.4460000000001,0.0479956704950495,17.32524289643093,-7.070000000143076,7.334475947097228e-06
211,MOF#211(Al),130,0.5176046400000001,24.42424242424243,0.4913151364764268,14.92,8.06,1252.1,1.746,269.184,1.229,Al,BDC,ДМФА,0.7548,0.499,130,130,28.0,1,4,1,0,8,4,0,164.11599999999996,-1.5864000000000003,80.25999999999999,4,0,375,164,0.0020128,0.0030426829268292684,0.661521225471982,37.095919399713935,26.9815386,0.675,1.61,73.095,-0.2956000000000001,0.0,1.0,14.07276,0.011915981151655687,2419.027769111521,0.32999999998648877,10091.926,0.25430699434243176,25.83030171017765,-8.060000000095966,5.643361001669749e-06
212,MOF#212(Al),130,0.5418890399999999,25.57575757575757,0.4691943127962085,15.62,8.44,1304.5,1.833,260.301,1.291,Al,BDC,ДМФА,0.7549,0.4994,130,130,28.0,1,4,1,0,8,4,0,164.11599999999996,-1.5864000000000003,80.25999999999999,4,0,375,164,0.0020130666666666667,0.0030451219512195125,0.6610789445662524,37.091005382049275,26.9815386,0.675,1.61,73.095,-0.2956000000000001,0.0,1.0,15.470519999999999,0.01197393637408051,2407.3193980684327,0.3299999999870972,11009.98,0.2542512557345971,30.109691307848816,-8.440000000082327,5.146630898453496e-06
213,MOF#213(Al),140,0.5110131600000001,27.18181818181818,0.4414715719063545,14.73,8.97,1232.4,1.523,253.924,1.012,Al,BDC,ДМФА,0.7565,0.498,140,140,28.0,1,4,1,0,8,4,0,164.11599999999996,-1.5864000000000003,80.25999999999999,4,0,375,164,0.0020173333333333332,0.0030365853658536586,0.66434248537048,37.01255778319557,26.9815386,0.675,1.61,73.095,-0.2956000000000001,0.0,1.0,13.66131,0.011952288218101305,2411.6795692469454,0.32999999998785956,11054.628000000002,0.22559778301003347,37.28751597212866,-8.970000000066479,4.5564124533541405e-06
215,MOF#215(Fe),130,0.4457922,15.72727272727273,0.7630057803468208,12.85,5.19,1263.0,0.912,117.146,0.467,Fe,BTC,ДМФА,1.2129,0.6306,130,130,40.0,1,6,1,0,9,6,0,207.11699999999996,-3.2229,120.38999999999999,6,0,404,207,0.0030022277227722775,0.0030463768115942032,0.9855073495303521,32.97881108666929,55.845,0.8525,1.83,73.095,-0.2956000000000001,0.0,1.0,4.733280000000001,0.010174188440213639,2833.1585818837593,0.3299999999790173,6554.97,0.340142025433526,8.115200514577431,-5.190000000305454,1.3610472442856338e-05
216,MOF#216(Zn),130,0.07354704,18.48484848484848,0.6491803278688525,2.12,6.1,168.4,0.10354704,14.2,0.03,Zn,BTB,ДМФА,0.3566,0.3508,130,130,64.0,1,6,4,0,27,6,0,435.4110000000002,1.7781000000000005,120.38999999999999,6,0,297,435,0.0012006734006734007,0.0008064367816091954,1.488860551991417,179.47279815066517,65.409,0.88,1.65,73.095,-0.2956000000000001,0.0,1.0,0.631636944,0.012589073634129519,2289.691029174104,0.3299999999821476,1027.24,0.04774529154098361,11.714755491419753,-6.1000000002115975,9.85254089674936e-06
218,MOF#218(Fe),130,0.09991296,16.84848484848485,0.7122302158273381,2.88,5.56,241.4,0.23991296,0.0,0.14,Fe,NH2-BDC,ДМФА,0.8074,0.5434,130,130,24.0,1,4,1,1,8,4,1,179.13099999999997,-2.0042,106.28,5,1,404,179,0.0019985148514851487,0.003035754189944134,0.658325433521511,29.72504331220579,55.845,0.8525,1.83,73.095,-0.2956000000000001,0.0,1.0,1.3339160576,0.011930405965153561,2416.102951848259,0.32999999998041357,1342.184,0.0711610290647482,9.42158688392818,-5.560000000263099,1.1859280276901817e-05
219,MOF#219(Fe),130,0.5516028000000001,15.66666666666667,0.7659574468085106,15.9,5.17,1596.8,1.0116028,87.3,0.4599999999999999,Fe,NH2-BDC,ДМФА,0.8081,0.5436,130,130,24.0,1,4,1,1,8,4,1,179.13099999999997,-2.0042,106.28,5,1,404,179,0.0020002475247524755,0.003036871508379888,0.6586537693739302,29.699294605000254,55.845,0.8525,1.83,73.095,-0.2956000000000001,0.0,1.0,5.229986476,0.009957414829653084,2894.8366417015345,0.3299999999789361,8255.456,0.4225042723404256,8.04998760562903,-5.170000000307928,1.371597958644097e-05
222,MOF-222(Zn)^^,110,0.07007784,26.54545454545454,0.452054794520548,2.02,8.76,169.0,0.08007784,10.0,0.0099999999999999,Zn,BTB,ДМФА,0.3566,0.349,110,110,64.0,1,6,4,0,27,6,0,435.4110000000002,1.7781000000000005,120.38999999999999,6,0,297,435,0.0012006734006734007,0.0008022988505747126,1.4965394793646298,179.47279815066517,65.409,0.88,1.65,73.095,-0.2956000000000001,0.0,1.0,0.7014818784,0.011952662721822766,2411.60397621268,0.32999999998756857,1480.44,0.031679023561643836,34.258709311013824,-8.760000000072356,4.7774890896780746e-06
225,MOF-225^^,110,0.06695556,25.45454545454545,0.4714285714285715,1.93,8.4,164.0,0.11695556,31.0,0.05,Zn,BTB,ДМФА,0.3562,0.349,110,130,64.0,1,6,4,0,27,6,0,435.4110000000002,1.7781000000000005,120.38999999999999,6,0,297,435,0.0011993265993265993,0.0008022988505747126,1.494860803560519,179.67433975386203,65.409,0.88,1.65,73.095,-0.2956000000000001,0.0,1.0,0.9824267040000001,0.011768292682855072,2449.385794855785,0.3299999999870358,1377.6000000000001,0.031564764,29.627718952351138,-8.400000000083665,5.1957631344682065e-06
226,MOF-226(Al),130,0.49019796,15.81818181818182,0.7586206896551725,14.13,5.22,1409.2,1.11019796,396.8,0.6200000000000001,Al,BTC,ДМФА,1.0743,0.4926,130,130,28.0,1,6,1,0,9,6,0,207.11699999999996,-3.2229,120.38999999999999,6,0,375,207,0.0028648000000000002,0.0023797101449275363,1.2038435866917938,26.063483174100824,26.9815386,0.675,1.61,73.095,-0.2956000000000001,0.0,1.0,5.7952333512,0.010026965654264813,2874.756959668382,0.32999999997913787,7356.023999999999,0.37187431448275865,8.214011756757436,-5.22000000030178,1.3454479777455681e-05
227,MOF-227(Al),130,0.4561998,16.12121212121212,0.7443609022556391,13.15,5.32,1304.3,0.9861998,369.7,0.53,Al,BTC,ДМФА,1.0746,0.492,130,130,28.0,1,6,1,0,9,6,0,207.11699999999996,-3.2229,120.38999999999999,6,0,375,207,0.0028656,0.0023768115942028986,1.2056482732333484,26.056206936482216,26.9815386,0.675,1.61,73.095,-0.2956000000000001,0.0,1.0,5.246582936,0.010082036341324787,2859.0542940635783,0.3299999999795301,6938.876,0.3395772947368421,8.552154478627065,-5.3200000002898475,1.2953426097010363e-05
228,MOF-228(Al),130,0.48985104,16.24242424242424,0.7388059701492538,14.12,5.36,1391.7,0.8898510399999999,272.5,0.3999999999999999,Al,BTC,ДМФА,1.0749,0.4929,130,130,28.0,1,6,1,0,9,6,0,207.11699999999996,-3.2229,120.38999999999999,6,0,375,207,0.0028664,0.002381159420289855,1.203782817644465,26.048934760397305,26.9815386,0.675,1.61,73.095,-0.2956000000000001,0.0,1.0,4.7696015744,0.010145864769698823,2841.0677604337275,0.32999999997968293,7459.512000000001,0.3619048728358209,8.691277643838436,-5.360000000285208,1.2760812777345562e-05
230,MOF-230(Al)^^,130,0.44301684,23.57575757575757,0.5089974293059126,12.77,7.78,1069.0,1.35301684,334.0,0.91,Al,BDC,ДМФА,0.756,2.4985,120,120,28.0,1,4,1,0,8,4,0,164.11599999999996,-1.5864000000000003,80.25999999999999,4,0,375,164,0.002016,0.015234756097560975,0.1323289887124458,37.037036988046246,26.9815386,0.675,1.61,73.095,-0.2956000000000001,0.0,1.0,10.5264710152,0.011945743685676384,2413.0008186302784,0.32999999998600266,8316.82,0.2254944326992288,23.071342782067173,-7.780000000107442,6.056876553288533e-06
231,MOF-231(Al),120,0.47736192,24.57575757575757,0.4882860665844637,13.76,8.11,1167.2,1.26736192,307.5,0.7899999999999999,Al,BDC,ДМФА,0.756,2.4985,120,120,28.0,1,4,1,0,8,4,0,164.11599999999996,-1.5864000000000003,80.25999999999999,4,0,375,164,0.002016,0.015234756097560975,0.1323289887124458,37.037036988046246,26.9815386,0.675,1.61,73.095,-0.2956000000000001,0.0,1.0,10.278305171199998,0.011788896504445005,2445.1049584241973,0.3299999999865722,9465.992,0.23308917425400744,26.356612248648506,-8.110000000094049,5.573990290230562e-06
236,MOF-236(Al),130,0.47077044,22.66666666666667,0.5294117647058824,13.57,7.48,1123.6,1.39077044,233.9,0.92,Al,BDC,ДМФА,2.5023,1.661,130,130,50.0,1,4,1,0,8,4,0,164.11599999999996,-1.5864000000000003,80.25999999999999,4,0,375,164,0.0066727999999999996,0.010128048780487805,0.6588435231485023,19.981616904455255,26.9815386,0.675,1.61,73.095,-0.2956000000000001,0.0,1.0,10.402962891200001,0.012077251690982489,2386.7258904643077,0.3299999999854411,8404.528,0.24923140941176472,20.44147458114475,-7.480000000121264,6.5524651614298714e-06
236,MOF-236Al-BTC,150,0.37328592,16.27272727272727,0.7374301675977654,10.76,5.37,1080.0,0.62,2.18,0.247,Al,BDC,ДМФА,2.5023,1.661,130,130,50.0,1,4,1,0,8,4,0,164.11599999999996,-1.5864000000000003,80.25999999999999,4,0,375,164,0.0066727999999999996,0.010128048780487805,0.6588435231485023,19.981616904455255,26.9815386,0.675,1.61,73.095,-0.2956000000000001,0.0,1.0,3.3294,0.009962962962953738,2893.224574628412,0.32999999997972074,5799.6,0.275272298547486,8.726410632474419,-5.37000000028406,1.2713330724454687e-05
237,MOF#237(Zr),95,0.0589764,15.12121212121212,0.7935871743486974,1.7,4.99,178.6,0.4789764,154.0,0.42,Zr,BTC,ДМФА,1.2582,1.0003,95,95,36.0,1,6,1,0,9,6,0,207.11699999999996,-3.2229,120.38999999999999,6,0,233,207,0.0054,0.004832367149758454,1.1174645293260448,28.612303267674214,91.224,0.86,1.33,73.095,-0.2956000000000001,0.0,1.0,2.390092236,0.009518477043619718,3028.329924710055,0.3299999999781764,891.214,0.046802914629258514,7.486155111293312,-4.99000000033112,1.4723356402906693e-05
240,MOF#240(Cu-BTC),120,0.32992092,35.84848484848484,0.3347421808960271,9.51,11.83,791.6,0.35992092,16.31,0.0299999999999999,Cu,BTC,ДМФА,4.0045,2.0077,120,120,48.0,1,6,1,0,9,6,0,207.11699999999996,-3.2229,120.38999999999999,6,0,242,207,0.016547520661157025,0.00969903381642512,1.7060997278960308,11.98651516744,63.546,0.82,1.9,73.095,-0.2956000000000001,0.0,1.0,4.2578644836,0.012013643254153595,2399.362846104567,0.3299999999907947,9364.628,0.11043844828402369,118.2065806210474,-11.83000000002097,2.6196207813573524e-06
242,MOF#242(Zr-BDC),110,0.35142996,19.84848484848485,0.6045801526717558,10.13,6.55,811.6,0.45142996,33.04,0.1,Zr,BDC,ДМФА,0.1083,0.0698,110,110,26.0,1,4,1,0,8,4,0,164.11599999999996,-1.5864000000000003,80.25999999999999,4,0,233,164,0.0004648068669527897,0.000425609756097561,1.092093797662961,240.07386666598464,91.224,0.86,1.33,73.095,-0.2956000000000001,0.0,1.0,2.956866238,0.012481517989141842,2309.421762705087,0.329999999983374,5315.98,0.21246757887022902,14.04669667578808,-6.550000000176469,8.545260690357251e-06
243,MOF-243(Zr),120,0.28898436,19.96969696969697,0.6009104704097117,8.33,6.59,672.8,0.35898436,27.7,0.07,Zr,BDC,ДМФА,0.1603,0.1024,120,120,26.0,1,4,1,0,8,4,0,164.11599999999996,-1.5864000000000003,80.25999999999999,4,0,233,164,0.0006879828326180257,0.0006243902439024391,1.1018457406899875,162.1958817080731,91.224,0.86,1.33,73.095,-0.2956000000000001,0.0,1.0,2.3657069324,0.012381093935772323,2328.1536678034972,0.32999999998347496,4433.7519999999995,0.17365372770864945,14.275202943674556,-6.590000000173645,8.441839425810768e-06
244,MOF-244(Cu),120,0.3108403200000001,34.93939393939394,0.3434518647007806,8.96,11.53,741.9,0.3408403200000001,15.96,0.0299999999999999,Cu,BTC,ДМФА,4.0031,2.008,120,120,48.0,1,6,1,0,9,6,0,207.11699999999996,-3.2229,120.38999999999999,6,0,242,207,0.016541735537190082,0.00970048309178744,1.7052484577748588,11.990707198923158,63.546,0.82,1.9,73.095,-0.2956000000000001,0.0,1.0,3.929888889600001,0.012077099339517353,2386.755996175926,0.3299999999905551,8554.107,0.10675868752818739,104.7323875300108,-11.530000000023668,2.7577144939450565e-06
245,MOF#245(Cu),120,0.3677352,38.21212121212121,0.3140364789849326,10.6,12.61,878.1,0.3977352,15.9,0.03,Cu,BTC,ДМФА,4.0025,2.0038,120,120,48.0,1,6,1,0,9,6,0,207.11699999999996,-3.2229,120.38999999999999,6,0,242,207,0.01653925619834711,0.009680193236714976,1.7085665632221645,11.992504681575888,63.546,0.82,1.9,73.095,-0.2956000000000001,0.0,1.0,5.015440872,0.012071518050322205,2387.859518512616,0.32999999999136403,11072.841,0.11548226740681998,161.9195716018769,-12.610000000015308,2.3055669774067875e-06
246,MOF-246(Zr),120,0.35316456,18.21212121212121,0.658901830282862,10.18,6.01,830.4,0.53316456,57.6,0.18,Zr,BDC,ДМФА,0.1079,0.0723,120,130,26.0,1,4,1,0,8,4,0,164.11599999999996,-1.5864000000000003,80.25999999999999,4,0,233,164,0.0004630901287553648,0.0004408536585365854,1.0504371900993172,240.96385318847217,91.224,0.86,1.33,73.095,-0.2956000000000001,0.0,1.0,3.2043190056,0.012259152215784852,2351.3118010728144,0.32999999998188023,4990.704,0.23270077497504163,11.297049542353147,-6.010000000219422,1.014983476701454e-05
248,MOF-248(Zr-BDC),120,0.3087588,19.84848484848485,0.6045801526717558,8.9,6.55,731.5,0.4187588,37.1,0.11,Zr,BDC,ДМФА,0.1075,0.0681,120,110,28.0,1,4,1,0,8,4,0,164.11599999999996,-1.5864000000000003,80.25999999999999,4,0,233,164,0.0004613733905579399,0.00041524390243902437,1.1110874277997649,260.4651138561385,91.224,0.86,1.33,73.095,-0.2956000000000001,0.0,1.0,2.74287014,0.012166780587816587,2369.163235609274,0.329999999983374,4791.325,0.1866694424427481,14.04669667578808,-6.550000000176469,8.545260690357251e-06
252,MOF-252(Cu),110,0.29731044,33.63636363636363,0.3567567567567568,8.57,11.1,715.0,0.32731044,14.2,0.0299999999999999,Cu,BTC,ДМФА,4.0042,2.0002,110,110,48.0,1,6,1,0,9,6,0,207.11699999999996,-3.2229,120.38999999999999,6,0,242,207,0.016546280991735537,0.00966280193236715,1.7123686685476163,11.987413213129361,63.546,0.82,1.9,73.095,-0.2956000000000001,0.0,1.0,3.6331458839999997,0.011986013985997223,2404.8936781201032,0.32999999999018925,7936.5,0.10606750832432434,88.0529826435958,-11.100000000028151,2.975513730769401e-06
253,MOF-253(Al)^^,130,0.52488996,15.72727272727273,0.7630057803468208,15.13,5.19,1527.3,1.74488996,439.1,1.22,Al,BTC,ДМФА,1.0742,0.4911,130,130,28.0,1,6,1,0,9,6,0,207.11699999999996,-3.2229,120.38999999999999,6,0,375,207,0.0028645333333333334,0.002372463768115942,1.2074081654785376,26.065909489791554,26.9815386,0.675,1.61,73.095,-0.2956000000000001,0.0,1.0,9.0559788924,0.009906370719563998,2909.7527357738895,0.3299999999790173,7926.687000000001,0.4004940735260115,8.115200514577431,-5.190000000305454,1.3610472442856338e-05
253,MOF-253(AlBTC)-150C,150,0.492175404,16.22727272727273,0.7394957983193278,14.187,5.355,1479.525,1.668175404,472.382,1.176,Al,BTC,ДМФА,1.0742,0.4911,130,130,28.0,1,6,1,0,9,6,0,207.11699999999996,-3.2229,120.38999999999999,6,0,375,207,0.0028645333333333334,0.002372463768115942,1.2074081654785376,26.065909489791554,26.9815386,0.675,1.61,73.095,-0.2956000000000001,0.0,1.0,8.933079288420002,0.009588888325638574,3006.092919251014,0.32999999997966384,7922.856375000001,0.3639616432941177,8.673764227889647,-5.355000000285784,1.2784653618066902e-05
254,MOF#254(Fe),130,0.23278332,15.51515151515152,0.7734375,6.71,5.12,629.6,0.96278332,201.6,0.73,Fe,BDC,ДМФА,0.8087,0.4984,103,130,24.0,1,4,1,0,8,4,0,164.11599999999996,-1.5864000000000003,80.25999999999999,4,0,404,164,0.002001732673267327,0.0030390243902439027,0.6586758635493579,29.67725976298101,55.845,0.8525,1.83,73.095,-0.2956000000000001,0.0,1.0,4.9294505984,0.01065756035576452,2704.661129909733,0.32999999997873036,3223.552,0.1800433490625,7.889238823826858,-5.120000000314203,1.3985177870484188e-05
255,MOF-255(Zn)^^,110,0.58074408,14.84848484848485,0.8081632653061224,16.74,4.9,1162.8,0.58074408,7.4,0.0,Zn,BTB,ДМФА,0.3562,0.3509,110,110,64.0,1,6,4,0,27,6,0,435.4110000000002,1.7781000000000005,120.38999999999999,6,0,297,435,0.0011993265993265993,0.0008066666666666667,1.486766668462724,179.67433975386203,65.409,0.88,1.65,73.095,-0.2956000000000001,0.0,1.0,2.845645992,0.01439628482970898,2002.2588917268706,0.3299999999777755,5697.72,0.46933603199999996,7.219225807654587,-4.900000000343364,1.5269181456393764e-05
256,MOF-256(Zn)^^,110,0.09817836,25.84848484848484,0.4642438452520516,2.83,8.53,238.7,0.10817836,6.4,0.0099999999999999,Zn,BTB,ДМФА,0.3567,0.3495,110,110,64.0,1,6,4,0,27,6,0,435.4110000000002,1.7781000000000005,120.38999999999999,6,0,297,435,0.001201010101010101,0.0008034482758620689,1.4948175785228823,179.4224833770045,65.409,0.88,1.65,73.095,-0.2956000000000001,0.0,1.0,0.9227614108,0.01185588604938477,2431.2893143530882,0.3299999999872334,2036.1109999999996,0.045578699366940215,31.222990593356588,-8.53000000007939,5.038599670538406e-06
257,MOF#257(Cu)^^,110,0.30286116,34.36363636363636,0.3492063492063492,8.73,11.34,723.7,0.34286116,13.7,0.0399999999999999,Cu,BTC,ДМФА,4.0059,2.0059,110,110,48.0,1,6,1,0,9,6,0,207.11699999999996,-3.2229,120.38999999999999,6,0,242,207,0.016553305785123967,0.009690338164251208,1.7082277002430466,11.982326066056986,63.546,0.82,1.9,73.095,-0.2956000000000001,0.0,1.0,3.8880455544,0.012063009534320764,2389.5437685388783,0.3299999999903969,8206.758,0.10576104,97.00465870196012,-11.340000000025553,2.850898839214555e-06
258,MOF#258(Cu)^^,110,0.30216732,35.57575757575758,0.3373083475298126,8.71,11.74,723.5,0.34216732,15.2,0.0399999999999999,Cu,BTC,ДМФА,4.1588,2.0002,110,110,40.0,1,6,1,0,9,6,0,207.11699999999996,-3.2229,120.38999999999999,6,0,242,207,0.01718512396694215,0.00966280193236715,1.7784822982757675,9.61815908203853,63.546,0.82,1.9,73.095,-0.2956000000000001,0.0,1.0,4.0170443368,0.012038700760176865,2394.368780864956,0.32999999999072405,8493.89,0.10192355938671209,113.99176009146856,-11.740000000021746,2.659939277532958e-06
259,MOF-259(Cu)^^,110,0.3080649600000001,35.21212121212121,0.3407917383820999,8.88,11.62,737.8,0.3380649600000001,11.5,0.0299999999999999,Cu,BTC,ДМФА,4.0039,2.0058,110,110,48.0,1,6,1,0,9,6,0,207.11699999999996,-3.2229,120.38999999999999,6,0,242,207,0.01654504132231405,0.009689855072463767,1.7074599662353156,11.988311393394364,63.546,0.82,1.9,73.095,-0.2956000000000001,0.0,1.0,3.9283148352000006,0.012035782054741076,2394.9494210735625,0.32999999999062823,8573.235999999999,0.10498599325301211,108.60484477357909,-11.620000000022824,2.715161457989081e-06
260,MOF-260(Cu)^^,110,0.29696352,34.39393939393939,0.3488986784140969,8.56,11.35,710.3,0.3169635200000001,11.0,0.0200000000000001,Cu,BTC,ДМФА,4.0064,2.006,110,110,48.0,1,6,1,0,9,6,0,207.11699999999996,-3.2229,120.38999999999999,6,0,242,207,0.016555371900826447,0.009690821256038646,1.7083557476776847,11.980830667936093,63.546,0.82,1.9,73.095,-0.2956000000000001,0.0,1.0,3.597535952000001,0.012051245952397508,2391.876273584458,0.32999999999040536,8061.904999999999,0.10361017966519823,97.39678327920565,-11.350000000025451,2.845877441969371e-06
262,MOF#262(Cu)^^,110,0.3174318,34.75757575757576,0.3452484742807324,9.15,11.47,758.5,0.3474318000000001,13.1,0.0300000000000001,Cu,BTC,ДМФА,4.0021,2.0093,110,110,48.0,1,6,1,0,9,6,0,207.11699999999996,-3.2229,120.38999999999999,6,0,242,207,0.016537603305785124,0.009706763285024156,1.703719470277007,11.993703302767619,63.546,0.82,1.9,73.095,-0.2956000000000001,0.0,1.0,3.9850427460000017,0.012063282794974208,2389.4896403274984,0.3299999999905057,8699.995,0.1095928446381866,102.22776687716346,-11.47000000002425,2.7866413711680293e-06
263,MOF-263(Cu),110,0.29800428,33.78787878787879,0.3551569506726457,8.59,11.15,711.6,0.32800428,11.0,0.0299999999999999,Cu,BTC,ДМФА,4.0079,2.0047,110,110,48.0,1,6,1,0,9,6,0,207.11699999999996,-3.2229,120.38999999999999,6,0,242,207,0.016561570247933886,0.009684541062801933,1.7101036002049528,11.97634671224922,63.546,0.82,1.9,73.095,-0.2956000000000001,0.0,1.0,3.6572477219999997,0.012071388420443968,2387.8851592739366,0.3299999999902332,7934.34,0.1058382913721973,89.84712400629071,-11.15000000002759,2.948887343546809e-06
264,MOF-264(Cu)^^,110,0.31951332,33.48484848484848,0.3583710407239819,9.21,11.05,713.5,0.3395133200000001,4.8,0.0200000000000001,Cu,BTC,ДМФА,4.0034,2.0074,110,110,48.0,1,6,1,0,9,6,0,207.11699999999996,-3.2229,120.38999999999999,6,0,242,207,0.01654297520661157,0.009697584541062803,1.705885979202051,11.989808659641852,63.546,0.82,1.9,73.095,-0.2956000000000001,0.0,1.0,3.7516221860000014,0.012908199018902724,2233.0837342459345,0.3299999999901449,7884.175,0.11450432101357466,86.29466817313524,-11.050000000028724,3.0025023792968824e-06
265,MOF-265(Cu)^^,110,0.3191664,33.09090909090909,0.3626373626373627,9.2,10.92,758.5,0.3391664,9.3,0.0199999999999999,Cu,BTC,ДМФА,4.0074,2.0069,110,130,48.0,1,6,1,0,9,6,0,207.11699999999996,-3.2229,120.38999999999999,6,0,242,207,0.016559504132231402,0.009695169082125603,1.7080158462367934,11.977840991171872,63.546,0.82,1.9,73.095,-0.2956000000000001,0.0,1.0,3.7036970879999997,0.01212920237308882,2376.503283627276,0.3299999999900275,8282.82,0.11574166153846156,81.88562745376643,-10.920000000030273,3.0744160558985157e-06
266,MOF-266(Cu)^^,110,0.30737112,34.39393939393939,0.3488986784140969,8.86,11.35,734.8,0.31737112,4.9,0.01,Cu,BTC,ДМФА,4.0064,2.0035,110,130,48.0,1,6,1,0,9,6,0,207.11699999999996,-3.2229,120.38999999999999,6,0,242,207,0.016555371900826447,0.009678743961352656,1.7104874616422114,11.980830667936093,63.546,0.82,1.9,73.095,-0.2956000000000001,0.0,1.0,3.602162212,0.012057702776249242,2390.595439185713,0.32999999999040536,8339.98,0.10724137755066078,97.39678327920565,-11.350000000025451,2.845877441969371e-06
267,MOF-HKUST-1,110,0.30633036,33.87878787878788,0.3542039355992845,8.83,11.18,732.4,0.32633036,10.9,0.0199999999999999,Cu,BTC,ДМФА,4.0051,2.0006,110,130,40.0,1,6,1,0,9,6,0,207.11699999999996,-3.2229,120.38999999999999,6,0,242,207,0.01655,0.009664734299516907,1.7124110994356208,9.987266233056038,63.546,0.82,1.9,73.095,-0.2956000000000001,0.0,1.0,3.6483734248,0.012056253413418821,2390.882828620438,0.32999999999025936,8188.232,0.10850341910554565,90.94110879611993,-11.180000000027258,2.9330827055732856e-06
268,MOF#268(Cu)^^,110,0.29453508,34.09090909090909,0.352,8.49,11.25,705.1,0.31453508,12.3,0.02,Cu,BTC,ДМФА,1.9695,2.0101,110,110,48.0,1,6,1,0,9,6,0,207.11699999999996,-3.2229,120.38999999999999,6,0,242,207,0.008138429752066115,0.009710628019323672,0.8380950127814627,24.371667923649824,63.546,0.82,1.9,73.095,-0.2956000000000001,0.0,1.0,3.5385196500000005,0.012040845270157367,2393.9423365327402,0.32999999999032,7932.375,0.10367634816,93.54582227497181,-11.2500000000265,2.896695678167694e-06
269,MOF-HKUST-1,110,0.30633036,33.87878787878788,0.3542039355992845,8.83,11.18,732.4,0.32633036,10.9,0.0199999999999999,Cu,BTC,ДМФА,4.0016,2.0031,110,110,40.0,1,6,1,0,9,6,0,207.11699999999996,-3.2229,120.38999999999999,6,0,242,207,0.016535537190082644,0.009676811594202897,1.7087793143776095,9.996001596862255,63.546,0.82,1.9,73.095,-0.2956000000000001,0.0,1.0,3.6483734248,0.012056253413418821,2390.882828620438,0.32999999999025936,8188.232,0.10850341910554565,90.94110879611993,-11.180000000027258,2.9330827055732856e-06
270,MOF-HKUST-1,110,0.30633036,33.87878787878788,0.3542039355992845,8.83,11.18,732.4,0.32633036,10.9,0.0199999999999999,Cu,BTC,ДМФА,4.0044,2.007,110,110,40.0,1,6,1,0,9,6,0,207.11699999999996,-3.2229,120.38999999999999,6,0,242,207,0.01654710743801653,0.009695652173913044,1.7066521606339933,9.989012084210115,63.546,0.82,1.9,73.095,-0.2956000000000001,0.0,1.0,3.6483734248,0.012056253413418821,2390.882828620438,0.32999999999025936,8188.232,0.10850341910554565,90.94110879611993,-11.180000000027258,2.9330827055732856e-06
271,MOF-HKUST-1,110,0.30633036,33.87878787878788,0.3542039355992845,8.83,11.18,732.4,0.32633036,10.9,0.0199999999999999,Cu,BTC,ДМФА,3.9994,1.9994,110,110,40.0,1,6,1,0,9,6,0,207.11699999999996,-3.2229,120.38999999999999,6,0,242,207,0.016526446280991737,0.009658937198067633,1.711000313088039,10.001500222533004,63.546,0.82,1.9,73.095,-0.2956000000000001,0.0,1.0,3.6483734248,0.012056253413418821,2390.882828620438,0.32999999999025936,8188.232,0.10850341910554565,90.94110879611993,-11.180000000027258,2.9330827055732856e-06
272,MOF-HKUST-1,110,0.30633036,33.87878787878788,0.3542039355992845,8.83,11.18,732.4,0.32633036,10.9,0.0199999999999999,Cu,BTC,ДМФА,4.0008,2.0001,110,110,40.0,1,6,1,0,9,6,0,207.11699999999996,-3.2229,120.38999999999999,6,0,242,207,0.016532231404958676,0.009662318840579711,1.711000223313534,9.998000397421016,63.546,0.82,1.9,73.095,-0.2956000000000001,0.0,1.0,3.6483734248,0.012056253413418821,2390.882828620438,0.32999999999025936,8188.232,0.10850341910554565,90.94110879611993,-11.180000000027258,2.9330827055732856e-06
273,MOF-273,110,0.303173388,35.44545454545454,0.3385483457296743,8.739,11.697,723.329,0.3261733880000001,9.679,0.0230000000000001,Cu,BTC,ДМФА,4.0081,1.999,110,120,40.0,1,6,1,0,9,6,0,207.11699999999996,-3.2229,120.38999999999999,6,0,242,207,0.016562396694214877,0.009657004830917875,1.7150654130484937,9.97979092089025,63.546,0.82,1.9,73.095,-0.2956000000000001,0.0,1.0,3.8152501194360013,0.012081639198743476,2385.8591362053876,0.32999999999069,8460.779313,0.10263884897666069,112.03140078026755,-11.697000000022125,2.6795319292406057e-06
274,MOF-HKUST-1,110,0.30633036,33.87878787878788,0.3542039355992845,8.83,11.18,732.4,0.32633036,10.9,0.0199999999999999,Cu,BTC,ДМФА,4.0018,2.006,110,120,40.0,1,6,1,0,9,6,0,207.11699999999996,-3.2229,120.38999999999999,6,0,242,207,0.016536363636363637,0.009690821256038646,1.706394276921066,9.995502021591408,63.546,0.82,1.9,73.095,-0.2956000000000001,0.0,1.0,3.6483734248,0.012056253413418821,2390.882828620438,0.32999999999025936,8188.232,0.10850341910554565,90.94110879611993,-11.180000000027258,2.9330827055732856e-06
275,MOF-HKUST-1,110,0.30633036,33.87878787878788,0.3542039355992845,8.83,11.18,732.4,0.32633036,10.9,0.0199999999999999,Cu,BTC,ДМФА,4.004,2.0002,110,120,40.0,1,6,1,0,9,6,0,207.11699999999996,-3.2229,120.38999999999999,6,0,242,207,0.016545454545454544,0.00966280193236715,1.7122831399192486,9.990009987514984,63.546,0.82,1.9,73.095,-0.2956000000000001,0.0,1.0,3.6483734248,0.012056253413418821,2390.882828620438,0.32999999999025936,8188.232,0.10850341910554565,90.94110879611993,-11.180000000027258,2.9330827055732856e-06
276,MOF-276,110,0.17554152,35.57575757575758,0.3373083475298126,5.06,11.74,420.1,0.2,8.76,0.03,Cu,BTC,ДМФА,0.8591,1.0275,110,120,24.0,1,6,1,0,9,6,0,207.11699999999996,-3.2229,120.38999999999999,6,0,242,207,0.0035499999999999998,0.00496376811594203,0.7151823376712952,27.9362122826956,63.546,0.82,1.9,73.095,-0.2956000000000001,0.0,1.0,2.3480000000000003,0.01204475124967378,2393.166002019545,0.32999999999072405,4931.974,0.05921162003407155,113.99176009146856,-11.740000000021746,2.659939277532958e-06
277,MOF-HKUST-1,110,0.30633036,33.87878787878788,0.3542039355992845,8.83,11.18,732.4,0.32633036,10.9,0.0199999999999999,Cu,BTC,ДМФА,4.0039,2.0075,120,120,40.0,1,6,1,0,9,6,0,207.11699999999996,-3.2229,120.38999999999999,6,0,242,207,0.01654504132231405,0.00969806763285024,1.7060140476085186,9.990259494495303,63.546,0.82,1.9,73.095,-0.2956000000000001,0.0,1.0,3.6483734248,0.012056253413418821,2390.882828620438,0.32999999999025936,8188.232,0.10850341910554565,90.94110879611993,-11.180000000027258,2.9330827055732856e-06
278,MOF-HKUST-1,110,0.30633036,33.87878787878788,0.3542039355992845,8.83,11.18,732.4,0.32633036,10.9,0.0199999999999999,Cu,BTC,ДМФА,4.0034,2.0041,120,120,40.0,1,6,1,0,9,6,0,207.11699999999996,-3.2229,120.38999999999999,6,0,242,207,0.01654297520661157,0.009681642512077296,1.7086949324229048,9.991507216368209,63.546,0.82,1.9,73.095,-0.2956000000000001,0.0,1.0,3.6483734248,0.012056253413418821,2390.882828620438,0.32999999999025936,8188.232,0.10850341910554565,90.94110879611993,-11.180000000027258,2.9330827055732856e-06
279,MOF-HKUST-1,110,0.30633036,33.87878787878788,0.3542039355992845,8.83,11.18,732.4,0.32633036,10.9,0.0199999999999999,Cu,BTC,ДМФА,4.0039,2.0013,120,120,40.0,1,6,1,0,9,6,0,207.11699999999996,-3.2229,120.38999999999999,6,0,242,207,0.01654504132231405,0.009668115942028986,1.7112992552241357,9.990259494495303,63.546,0.82,1.9,73.095,-0.2956000000000001,0.0,1.0,3.6483734248,0.012056253413418821,2390.882828620438,0.32999999999025936,8188.232,0.10850341910554565,90.94110879611993,-11.180000000027258,2.9330827055732856e-06
280,MOF-280(Cu)^^,120,0.31847256,33.51515151515152,0.3580470162748643,9.18,11.06,755.3,0.31847256,0.6,0.0,Cu,BTC,ДМСО,4.003,2.0014,120,120,40.0,1,6,1,0,9,6,0,207.11699999999996,-3.2229,120.38999999999999,6,0,242,207,0.016541322314049586,0.009668599033816424,1.710829102061877,9.992505618288156,63.546,0.82,1.9,78.13600000000001,-0.005299999999999971,0.0,1.0,3.5223065136000002,0.012154110949275581,2371.63288927739,0.32999999999015367,8353.618,0.1140281498734177,86.64349946359829,-11.06000000002861,2.997075353963566e-06
281,MOF-281,120,0.33165552,34.33333333333333,0.3495145631067962,9.56,11.33,789.2,0.34165552,4.4,0.01,Cu,BTC,ДМФА,4.0055,2.0083,120,120,40.0,1,6,1,0,9,6,0,207.11699999999996,-3.2229,120.38999999999999,6,0,242,207,0.016551652892561983,0.00970193236714976,1.7060159316909984,9.986268877796464,63.546,0.82,1.9,73.095,-0.2956000000000001,0.0,1.0,3.8709570416,0.012113532691317647,2379.5774531972893,0.3299999999903884,8941.636,0.11591843417475729,96.61411283890732,-11.330000000025658,2.8559335381708435e-06
282,MOF-282,110,0.3080649600000001,33.81818181818182,0.3548387096774193,8.88,11.16,733.5,0.3280649600000001,12.1,0.02,Cu,BTC,ДМФА,4.006,2.007,120,120,40.0,1,6,1,0,9,6,0,207.11699999999996,-3.2229,120.38999999999999,6,0,242,207,0.016553719008264463,0.009695652173913044,1.707334071396408,9.985022463808031,63.546,0.82,1.9,73.095,-0.2956000000000001,0.0,1.0,3.6612049536000013,0.012106339468286155,2380.9913260469752,0.32999999999024193,8185.86,0.10931337290322583,90.21031548584564,-11.160000000027479,2.9436049669205356e-06
285,MOF-285(Al-BTC),130,0.5578473599999999,15.30606060606061,0.7840031676895663,16.08,5.051,1639.502,1.91984736,561.989,1.362,Al,BTC,ДМФА,1.0705,0.4931,130,120,28.0,1,6,1,0,9,6,0,207.11699999999996,-3.2229,120.38999999999999,6,0,375,207,0.002854666666666667,0.0023821256038647344,1.198368996020316,26.1560018438524,26.9815386,0.675,1.61,73.095,-0.2956000000000001,0.0,1.0,9.697149015359999,0.009807856288061979,2938.979575095633,0.3299999999784398,8281.124602,0.4373540973272618,7.672663532967225,-5.0510000003230715,1.4369881250759915e-05
285,MOF-285Al-BTC,300,0.273095424,16.17575757575758,0.7418508804795804,7.872,5.338,798.428,0.273095424,0.0,0.0,Al,BTC,ДМФА,1.0705,0.4931,130,120,28.0,1,6,1,0,9,6,0,207.11699999999996,-3.2229,120.38999999999999,6,0,375,207,0.002854666666666667,0.0023821256038647344,1.198368996020316,26.1560018438524,26.9815386,0.675,1.61,73.095,-0.2956000000000001,0.0,1.0,1.4577833733119998,0.009859373669247747,2923.6227593340313,0.32999999997959906,4262.008664,0.2025960807493443,8.614482161543233,-5.33800000028775,1.286621419989337e-05
286,MOF-286(Al-BTC-iso),120,0.101925096,15.03030303030303,0.7983870967741936,2.938,4.96,271.966,0.360925096,87.209,0.259,Al,BTC,ДМФА,0.4087,0.4207,120,120,28.0,1,6,1,0,9,6,0,207.11699999999996,-3.2229,120.38999999999999,6,0,375,207,0.0010898666666666666,0.002032367149758454,0.5362545495491045,68.50990930141936,26.9815386,0.675,1.61,73.095,-0.2956000000000001,0.0,1.0,1.79018847616,0.01080282094081318,2668.2927758214446,0.32999999997804436,1348.95136,0.08137568148387098,7.396099690433882,-4.960000000335152,1.490200014503187e-05
288,MOF-288(Al-BTC),120,0.533979264,14.46363636363636,0.8296668761785042,15.392,4.773,1407.559,1.344979264,400.299,0.811,Al,BTC,ДМФА,1.0717,0.494,120,120,28.0,1,6,1,0,9,6,0,207.11699999999996,-3.2229,120.38999999999999,6,0,375,207,0.002857866666666667,0.0023864734299516906,1.1975266237084798,26.126714541264608,26.9815386,0.675,1.61,73.095,-0.2956000000000001,0.0,1.0,6.4195860270719995,0.010935243211822073,2635.980631195483,0.3299999999771842,6718.279106999999,0.4430249079069768,6.858670681706746,-4.773000000361414,1.6092556683443423e-05
291,MOF-291,110,0.303797844,31.33333333333333,0.3829787234042553,8.757,10.34,728.96,0.330797844,12.909,0.027,Cu,BTC,ДМФА,4.0088,2.0032,110,110,40.0,1,6,1,0,9,6,0,207.11699999999996,-3.2229,120.38999999999999,6,0,242,207,0.016565289256198348,0.009677294685990339,1.711768431358323,9.978048291264706,63.546,0.82,1.9,73.095,-0.2956000000000001,0.0,1.0,3.42044970696,0.01201300482878071,2399.490358465183,0.3299999999894681,7537.446400000001,0.1163481104680851,64.802300450781,-10.340000000038252,3.428994896610906e-06
292,MOF-292(Cu),110,0.291551568,32.93030303030303,0.3644059998159566,8.404,10.867,691.771,0.331551568,16.922,0.04,Cu,BTC,ДМФА,4.0051,2.008,110,110,40.0,1,6,1,0,9,6,0,207.11699999999996,-3.2229,120.38999999999999,6,0,242,207,0.01655,0.00970048309178744,1.7061004217316795,9.987266233056038,63.546,0.82,1.9,73.095,-0.2956000000000001,0.0,1.0,3.6029708894560004,0.012148528920680185,2372.7226108668274,0.3299999999899789,7517.4754570000005,0.10624314063494986,80.15340313293987,-10.867000000030927,3.104477968539314e-06
295,MOF-295(Al)^^,130,0.3139626,16.54545454545454,0.7252747252747254,9.05,5.46,902.0,0.9339626,353.0,0.6200000000000001,Al,BTC,ДМФА,1.0706,0.4939,130,130,28.0,1,6,1,0,9,6,0,207.11699999999996,-3.2229,120.38999999999999,6,0,375,207,0.002854933333333333,0.002385990338164251,1.1965396888363726,26.153558727672742,26.9815386,0.675,1.61,73.095,-0.2956000000000001,0.0,1.0,5.099435796,0.010033259423492204,2872.95364838693,0.3299999999800551,4924.92,0.22770913846153848,9.049067767110953,-5.46000000027393,1.229766422359181e-05
