Repository: DarkPrinceWarrior/adsorption_2025

# Adsorbent Inverse Design Framework (2026)

## Аннотация
Данный репозиторий реализует систему **обратного дизайна (Inverse Design)** пористых металл-органических каркасов (MOF). Система решает фундаментальную проблему материаловедения: поиск оптимальных условий синтеза для получения материала с заранее заданными структурно-энергетическими характеристиками (СЭХ).

В основе подхода лежит production-core pipeline с отдельными research challengers:
1.  **Production Forward Model:** `CatBoost + MAPIE` с fold-local feature selection и OOF/production артефактами.
2.  **Production Inverse Design:** native `BoFire` strategy loop с practical shortlist/output schema.
3.

File: data/SEC_SYN_with_features_DMFA_only_no_Y.csv (part 3 of 4)
№ Образца,Адсорбент,"Tрег, ᵒС","W0, см3/г","E0, кДж/моль","х0, нм","а0, ммоль/г","E, кДж/моль","SБЭТ, м2/г","Ws, см3/г","Sme, м2/г","Wme, см3/г",Металл,Лиганд,Растворитель,"m (соли), г","m(кис-ты), г","Т.син., °С","Т суш., °С","Vсин. (р-ля), мл",Mix_solv_ratio,carboxyl_groups (ligand),aromatic_rings (ligand),amino_groups (ligand),carbon_atoms (ligand),oxygen_atoms (ligand),nitrogen_atoms (ligand),molecular_weight (ligand),logP (ligand),TPSA (ligand),h_bond_acceptors (ligand),h_bond_donors (ligand),Молярка_соли,Молярка_кислоты,n_соли,n_кислоты,n_ratio,Vsyn_m,Total molecular weight (metal),Average ionic radius (metal),Average electronegativity (metal),Solvent_MolWt,Solvent_LogP,Solvent_NumHDonors,Solvent_NumHAcceptors,Adsorption_Potential,Capacity_Density,SurfaceArea_MicroVol_Ratio,Adsorption_Energy_Ratio,S_BET_E,x0_W0,K_equilibrium,Delta_G,B_micropore
225,MOF-225^^,110,0.06695556,25.45454545454545,0.4714285714285715,1.93,8.4,164.0,0.11695556,31.0,0.05,Zn,BTB,ДМФА,0.3562,0.349,110,130,64.0,1,6,4,0,27,6,0,435.4110000000002,1.7781000000000005,120.39,6,0,297,435,0.0011993265993265,0.0008022988505747,1.494860803560519,179.67433975386203,65.409,0.88,1.65,73.095,-0.2956000000000001,0.0,1.0,0.982426704,0.011768292682855,2449.385794855785,0.3299999999870358,1377.6,0.031564764,29.62771895235113,-8.400000000083665,5.195763134468207e-06
226,MOF-226(Al),130,0.49019796,15.81818181818182,0.7586206896551725,14.13,5.22,1409.2,1.11019796,396.8,0.6200000000000001,Al,BTC,ДМФА,1.0743,0.4926,130,130,28.0,1,6,1,0,9,6,0,207.117,-3.2229,120.39,6,0,375,207,0.0028648,0.0023797101449275,1.2038435866917938,26.063483174100824,26.9815386,0.675,1.61,73.095,-0.2956000000000001,0.0,1.0,5.7952333512,0.0100269656542648,2874.756959668382,0.3299999999791378,7356.023999999999,0.3718743144827586,8.214011756757436,-5.22000000030178,1.345447977745568e-05
227,MOF-227(Al),130,0.4561998,16.12121212121212,0.7443609022556391,13.15,5.32,1304.3,0.9861998,369.7,0.53,Al,BTC,ДМФА,1.0746,0.492,130,130,28.0,1,6,1,0,9,6,0,207.117,-3.2229,120.39,6,0,375,207,0.0028656,0.0023768115942028,1.2056482732333484,26.056206936482216,26.9815386,0.675,1.61,73.095,-0.2956000000000001,0.0,1.0,5.246582936,0.0100820363413247,2859.0542940635783,0.3299999999795301,6938.876,0.3395772947368421,8.552154478627065,-5.320000000289848,1.2953426097010365e-05
228,MOF-228(Al),130,0.48985104,16.24242424242424,0.7388059701492538,14.12,5.36,1391.7,0.8898510399999999,272.5,0.3999999999999999,Al,BTC,ДМФА,1.0749,0.4929,130,130,28.0,1,6,1,0,9,6,0,207.117,-3.2229,120.39,6,0,375,207,0.0028664,0.0023811594202898,1.203782817644465,26.048934760397305,26.9815386,0.675,1.61,73.095,-0.2956000000000001,0.0,1.0,4.7696015744,0.0101458647696988,2841.0677604337275,0.3299999999796829,7459.512000000001,0.3619048728358209,8.691277643838436,-5.360000000285208,1.2760812777345562e-05
230,MOF-230(Al)^^,130,0.44301684,23.57575757575757,0.5089974293059126,12.77,7.78,1069.0,1.35301684,334.0,0.91,Al,BDC,ДМФА,0.756,2.4985,120,120,28.0,1,4,1,0,8,4,0,164.11599999999996,-1.5864000000000005,80.25999999999999,4,0,375,164,0.002016,0.0152347560975609,0.1323289887124458,37.037036988046246,26.9815386,0.675,1.61,73.095,-0.2956000000000001,0.0,1.0,10.5264710152,0.0119457436856763,2413.0008186302784,0.3299999999860026,8316.82,0.2254944326992288,23.071342782067173,-7.780000000107442,6.056876553288533e-06
231,MOF-231(Al),120,0.47736192,24.57575757575757,0.4882860665844637,13.76,8.11,1167.2,1.26736192,307.5,0.7899999999999999,Al,BDC,ДМФА,0.756,2.4985,120,120,28.0,1,4,1,0,8,4,0,164.11599999999996,-1.5864000000000005,80.25999999999999,4,0,375,164,0.002016,0.0152347560975609,0.1323289887124458,37.037036988046246,26.9815386,0.675,1.61,73.095,-0.2956000000000001,0.0,1.0,10.278305171199998,0.011788896504445,2445.1049584241973,0.3299999999865722,9465.992,0.2330891742540074,26.356612248648503,-8.110000000094049,5.573990290230562e-06
236,MOF-236(Al),130,0.47077044,22.66666666666667,0.5294117647058824,13.57,7.48,1123.6,1.39077044,233.9,0.92,Al,BDC,ДМФА,2.5023,1.661,130,130,50.0,1,4,1,0,8,4,0,164.11599999999996,-1.5864000000000005,80.25999999999999,4,0,375,164,0.0066727999999999,0.0101280487804878,0.6588435231485023,19.98161690445525,26.9815386,0.675,1.61,73.095,-0.2956000000000001,0.0,1.0,10.4029628912,0.0120772516909824,2386.725890464308,0.3299999999854411,8404.528,0.2492314094117647,20.44147458114475,-7.480000000121264,6.552465161429872e-06
236,MOF-236Al-BTC,150,0.37328592,16.27272727272727,0.7374301675977654,10.76,5.37,1080.0,0.62,2.18,0.247,Al,BDC,ДМФА,2.5023,1.661,130,130,50.0,1,4,1,0,8,4,0,164.11599999999996,-1.5864000000000005,80.25999999999999,4,0,375,164,0.0066727999999999,0.0101280487804878,0.6588435231485023,19.98161690445525,26.9815386,0.675,1.61,73.095,-0.2956000000000001,0.0,1.0,3.3294,0.0099629629629537,2893.224574628412,0.3299999999797207,5799.6,0.275272298547486,8.726410632474419,-5.37000000028406,1.2713330724454687e-05
237,MOF#237(Zr),95,0.0589764,15.12121212121212,0.7935871743486974,1.7,4.99,178.6,0.4789764,154.0,0.42,Zr,BTC,ДМФА,1.2582,1.0003,95,95,36.0,1,6,1,0,9,6,0,207.117,-3.2229,120.39,6,0,233,207,0.0054,0.0048323671497584,1.1174645293260448,28.61230326767421,91.224,0.86,1.33,73.095,-0.2956000000000001,0.0,1.0,2.390092236,0.0095184770436197,3028.329924710055,0.3299999999781764,891.214,0.0468029146292585,7.486155111293312,-4.99000000033112,1.4723356402906692e-05
240,MOF#240(Cu-BTC),120,0.32992092,35.84848484848484,0.3347421808960271,9.51,11.83,791.6,0.35992092,16.31,0.0299999999999999,Cu,BTC,ДМФА,4.0045,2.0077,120,120,48.0,1,6,1,0,9,6,0,207.117,-3.2229,120.39,6,0,242,207,0.016547520661157,0.0096990338164251,1.7060997278960308,11.98651516744,63.546,0.82,1.9,73.095,-0.2956000000000001,0.0,1.0,4.2578644836,0.0120136432541535,2399.362846104567,0.3299999999907947,9364.628,0.1104384482840236,118.2065806210474,-11.83000000002097,2.6196207813573524e-06
242,MOF#242(Zr-BDC),110,0.35142996,19.84848484848485,0.6045801526717558,10.13,6.55,811.6,0.45142996,33.04,0.1,Zr,BDC,ДМФА,0.1083,0.0698,110,110,26.0,1,4,1,0,8,4,0,164.11599999999996,-1.5864000000000005,80.25999999999999,4,0,233,164,0.0004648068669527,0.0004256097560975,1.092093797662961,240.07386666598464,91.224,0.86,1.33,73.095,-0.2956000000000001,0.0,1.0,2.956866238,0.0124815179891418,2309.421762705087,0.329999999983374,5315.98,0.212467578870229,14.04669667578808,-6.550000000176469,8.545260690357251e-06
243,MOF-243(Zr),120,0.28898436,19.96969696969697,0.6009104704097117,8.33,6.59,672.8,0.35898436,27.7,0.07,Zr,BDC,ДМФА,0.1603,0.1024,120,120,26.0,1,4,1,0,8,4,0,164.11599999999996,-1.5864000000000005,80.25999999999999,4,0,233,164,0.000687982832618,0.0006243902439024,1.1018457406899875,162.1958817080731,91.224,0.86,1.33,73.095,-0.2956000000000001,0.0,1.0,2.3657069324,0.0123810939357723,2328.153667803497,0.3299999999834749,4433.752,0.1736537277086494,14.275202943674556,-6.590000000173645,8.441839425810768e-06
244,MOF-244(Cu),120,0.3108403200000001,34.93939393939394,0.3434518647007806,8.96,11.53,741.9,0.3408403200000001,15.96,0.0299999999999999,Cu,BTC,ДМФА,4.0031,2.008,120,120,48.0,1,6,1,0,9,6,0,207.117,-3.2229,120.39,6,0,242,207,0.01654173553719,0.0097004830917874,1.7052484577748588,11.990707198923158,63.546,0.82,1.9,73.095,-0.2956000000000001,0.0,1.0,3.929888889600001,0.0120770993395173,2386.755996175926,0.3299999999905551,8554.107,0.1067586875281873,104.7323875300108,-11.530000000023668,2.7577144939450565e-06
245,MOF#245(Cu),120,0.3677352,38.21212121212121,0.3140364789849326,10.6,12.61,878.1,0.3977352,15.9,0.03,Cu,BTC,ДМФА,4.0025,2.0038,120,120,48.0,1,6,1,0,9,6,0,207.117,-3.2229,120.39,6,0,242,207,0.0165392561983471,0.0096801932367149,1.7085665632221645,11.992504681575888,63.546,0.82,1.9,73.095,-0.2956000000000001,0.0,1.0,5.015440872,0.0120715180503222,2387.859518512616,0.329999999991364,11072.841,0.1154822674068199,161.9195716018769,-12.610000000015308,2.3055669774067875e-06
246,MOF-246(Zr),120,0.35316456,18.21212121212121,0.658901830282862,10.18,6.01,830.4,0.53316456,57.6,0.18,Zr,BDC,ДМФА,0.1079,0.0723,120,130,26.0,1,4,1,0,8,4,0,164.11599999999996,-1.5864000000000005,80.25999999999999,4,0,233,164,0.0004630901287553,0.0004408536585365,1.0504371900993172,240.96385318847217,91.224,0.86,1.33,73.095,-0.2956000000000001,0.0,1.0,3.2043190056,0.0122591522157848,2351.3118010728144,0.3299999999818802,4990.704,0.2327007749750416,11.297049542353149,-6.010000000219422,1.014983476701454e-05
248,MOF-248(Zr-BDC),120,0.3087588,19.84848484848485,0.6045801526717558,8.9,6.55,731.5,0.4187588,37.1,0.11,Zr,BDC,ДМФА,0.1075,0.0681,120,110,28.0,1,4,1,0,8,4,0,164.11599999999996,-1.5864000000000005,80.25999999999999,4,0,233,164,0.0004613733905579,0.000415243902439,1.1110874277997649,260.4651138561385,91.224,0.86,1.33,73.095,-0.2956000000000001,0.0,1.0,2.74287014,0.0121667805878165,2369.163235609274,0.329999999983374,4791.325,0.1866694424427481,14.04669667578808,-6.550000000176469,8.545260690357251e-06
252,MOF-252(Cu),110,0.29731044,33.63636363636363,0.3567567567567568,8.57,11.1,715.0,0.32731044,14.2,0.0299999999999999,Cu,BTC,ДМФА,4.0042,2.0002,110,110,48.0,1,6,1,0,9,6,0,207.117,-3.2229,120.39,6,0,242,207,0.0165462809917355,0.0096628019323671,1.7123686685476165,11.98741321312936,63.546,0.82,1.9,73.095,-0.2956000000000001,0.0,1.0,3.633145884,0.0119860139859972,2404.8936781201032,0.3299999999901892,7936.5,0.1060675083243243,88.0529826435958,-11.100000000028151,2.975513730769401e-06
253,MOF-253(Al)^^,130,0.52488996,15.72727272727273,0.7630057803468208,15.13,5.19,1527.3,1.74488996,439.1,1.22,Al,BTC,ДМФА,1.0742,0.4911,130,130,28.0,1,6,1,0,9,6,0,207.117,-3.2229,120.39,6,0,375,207,0.0028645333333333,0.0023724637681159,1.2074081654785376,26.065909489791554,26.9815386,0.675,1.61,73.095,-0.2956000000000001,0.0,1.0,9.0559788924,0.0099063707195639,2909.752735773889,0.3299999999790173,7926.687000000001,0.4004940735260115,8.115200514577431,-5.190000000305454,1.3610472442856338e-05
253,MOF-253(AlBTC)-150C,150,0.492175404,16.22727272727273,0.7394957983193278,14.187,5.355,1479.525,1.668175404,472.382,1.176,Al,BTC,ДМФА,1.0742,0.4911,130,130,28.0,1,6,1,0,9,6,0,207.117,-3.2229,120.39,6,0,375,207,0.0028645333333333,0.0023724637681159,1.2074081654785376,26.065909489791554,26.9815386,0.675,1.61,73.095,-0.2956000000000001,0.0,1.0,8.933079288420002,0.0095888883256385,3006.092919251014,0.3299999999796638,7922.856375000001,0.3639616432941177,8.673764227889647,-5.355000000285784,1.2784653618066902e-05
254,MOF#254(Fe),130,0.23278332,15.51515151515152,0.7734375,6.71,5.12,629.6,0.96278332,201.6,0.73,Fe,BDC,ДМФА,0.8087,0.4984,103,130,24.0,1,4,1,0,8,4,0,164.11599999999996,-1.5864000000000005,80.25999999999999,4,0,404,164,0.0020017326732673,0.0030390243902439,0.6586758635493579,29.67725976298101,55.845,0.8525,1.83,73.095,-0.2956000000000001,0.0,1.0,4.9294505984,0.0106575603557645,2704.661129909733,0.3299999999787303,3223.552,0.1800433490625,7.889238823826858,-5.120000000314203,1.3985177870484188e-05
255,MOF-255(Zn)^^,110,0.58074408,14.84848484848485,0.8081632653061224,16.74,4.9,1162.8,0.58074408,7.4,0.0,Zn,BTB,ДМФА,0.3562,0.3509,110,110,64.0,1,6,4,0,27,6,0,435.4110000000002,1.7781000000000005,120.39,6,0,297,435,0.0011993265993265,0.0008066666666666,1.486766668462724,179.67433975386203,65.409,0.88,1.65,73.095,-0.2956000000000001,0.0,1.0,2.845645992,0.0143962848297089,2002.2588917268704,0.3299999999777755,5697.72,0.4693360319999999,7.219225807654587,-4.900000000343364,1.5269181456393764e-05
256,MOF-256(Zn)^^,110,0.09817836,25.84848484848484,0.4642438452520516,2.83,8.53,238.7,0.10817836,6.4,0.0099999999999999,Zn,BTB,ДМФА,0.3567,0.3495,110,110,64.0,1,6,4,0,27,6,0,435.4110000000002,1.7781000000000005,120.39,6,0,297,435,0.0012010101010101,0.000803448275862,1.4948175785228823,179.4224833770045,65.409,0.88,1.65,73.095,-0.2956000000000001,0.0,1.0,0.9227614108,0.0118558860493847,2431.289314353088,0.3299999999872334,2036.111,0.0455786993669402,31.222990593356588,-8.53000000007939,5.038599670538406e-06
257,MOF#257(Cu)^^,110,0.30286116,34.36363636363636,0.3492063492063492,8.73,11.34,723.7,0.34286116,13.7,0.0399999999999999,Cu,BTC,ДМФА,4.0059,2.0059,110,110,48.0,1,6,1,0,9,6,0,207.117,-3.2229,120.39,6,0,242,207,0.0165533057851239,0.0096903381642512,1.7082277002430466,11.982326066056986,63.546,0.82,1.9,73.095,-0.2956000000000001,0.0,1.0,3.8880455544,0.0120630095343207,2389.5437685388783,0.3299999999903969,8206.758,0.10576104,97.00465870196012,-11.340000000025553,2.850898839214555e-06
258,MOF#258(Cu)^^,110,0.30216732,35.57575757575758,0.3373083475298126,8.71,11.74,723.5,0.34216732,15.2,0.0399999999999999,Cu,BTC,ДМФА,4.1588,2.0002,110,110,40.0,1,6,1,0,9,6,0,207.117,-3.2229,120.39,6,0,242,207,0.0171851239669421,0.0096628019323671,1.7784822982757675,9.61815908203853,63.546,0.82,1.9,73.095,-0.2956000000000001,0.0,1.0,4.0170443368,0.0120387007601768,2394.368780864956,0.329999999990724,8493.89,0.101923559386712,113.99176009146856,-11.740000000021746,2.659939277532958e-06
259,MOF-259(Cu)^^,110,0.3080649600000001,35.21212121212121,0.3407917383820999,8.88,11.62,737.8,0.3380649600000001,11.5,0.0299999999999999,Cu,BTC,ДМФА,4.0039,2.0058,110,110,48.0,1,6,1,0,9,6,0,207.117,-3.2229,120.39,6,0,242,207,0.016545041322314,0.0096898550724637,1.7074599662353156,11.988311393394364,63.546,0.82,1.9,73.095,-0.2956000000000001,0.0,1.0,3.928314835200001,0.012035782054741,2394.9494210735625,0.3299999999906282,8573.235999999999,0.1049859932530121,108.60484477357907,-11.620000000022824,2.715161457989081e-06
260,MOF-260(Cu)^^,110,0.29696352,34.39393939393939,0.3488986784140969,8.56,11.35,710.3,0.3169635200000001,11.0,0.0200000000000001,Cu,BTC,ДМФА,4.0064,2.006,110,110,48.0,1,6,1,0,9,6,0,207.117,-3.2229,120.39,6,0,242,207,0.0165553719008264,0.0096908212560386,1.7083557476776847,11.980830667936091,63.546,0.82,1.9,73.095,-0.2956000000000001,0.0,1.0,3.597535952000001,0.0120512459523975,2391.876273584458,0.3299999999904053,8061.904999999999,0.1036101796651982,97.39678327920564,-11.350000000025451,2.845877441969371e-06
262,MOF#262(Cu)^^,110,0.3174318,34.75757575757576,0.3452484742807324,9.15,11.47,758.5,0.3474318000000001,13.1,0.0300000000000001,Cu,BTC,ДМФА,4.0021,2.0093,110,110,48.0,1,6,1,0,9,6,0,207.117,-3.2229,120.39,6,0,242,207,0.0165376033057851,0.0097067632850241,1.703719470277007,11.99370330276762,63.546,0.82,1.9,73.095,-0.2956000000000001,0.0,1.0,3.9850427460000017,0.0120632827949742,2389.4896403274984,0.3299999999905057,8699.995,0.1095928446381866,102.22776687716346,-11.47000000002425,2.7866413711680293e-06
263,MOF-263(Cu),110,0.29800428,33.78787878787879,0.3551569506726457,8.59,11.15,711.6,0.32800428,11.0,0.0299999999999999,Cu,BTC,ДМФА,4.0079,2.0047,110,110,48.0,1,6,1,0,9,6,0,207.117,-3.2229,120.39,6,0,242,207,0.0165615702479338,0.0096845410628019,1.7101036002049528,11.97634671224922,63.546,0.82,1.9,73.095,-0.2956000000000001,0.0,1.0,3.657247722,0.0120713884204439,2387.885159273937,0.3299999999902332,7934.34,0.1058382913721973,89.84712400629071,-11.15000000002759,2.948887343546809e-06
264,MOF-264(Cu)^^,110,0.31951332,33.48484848484848,0.3583710407239819,9.21,11.05,713.5,0.3395133200000001,4.8,0.0200000000000001,Cu,BTC,ДМФА,4.0034,2.0074,110,110,48.0,1,6,1,0,9,6,0,207.117,-3.2229,120.39,6,0,242,207,0.0165429752066115,0.0096975845410628,1.705885979202051,11.989808659641852,63.546,0.82,1.9,73.095,-0.2956000000000001,0.0,1.0,3.7516221860000014,0.0129081990189027,2233.0837342459345,0.3299999999901449,7884.175,0.1145043210135746,86.29466817313524,-11.050000000028724,3.0025023792968824e-06
265,MOF-265(Cu)^^,110,0.3191664,33.09090909090909,0.3626373626373627,9.2,10.92,758.5,0.3391664,9.3,0.0199999999999999,Cu,BTC,ДМФА,4.0074,2.0069,110,130,48.0,1,6,1,0,9,6,0,207.117,-3.2229,120.39,6,0,242,207,0.0165595041322314,0.0096951690821256,1.7080158462367934,11.977840991171872,63.546,0.82,1.9,73.095,-0.2956000000000001,0.0,1.0,3.703697088,0.0121292023730888,2376.503283627276,0.3299999999900275,8282.82,0.1157416615384615,81.88562745376643,-10.920000000030273,3.074416055898516e-06
266,MOF-266(Cu)^^,110,0.30737112,34.39393939393939,0.3488986784140969,8.86,11.35,734.8,0.31737112,4.9,0.01,Cu,BTC,ДМФА,4.0064,2.0035,110,130,48.0,1,6,1,0,9,6,0,207.117,-3.2229,120.39,6,0,242,207,0.0165553719008264,0.0096787439613526,1.7104874616422114,11.980830667936091,63.546,0.82,1.9,73.095,-0.2956000000000001,0.0,1.0,3.602162212,0.0120577027762492,2390.595439185713,0.3299999999904053,8339.98,0.1072413775506607,97.39678327920564,-11.350000000025451,2.845877441969371e-06
267,MOF-HKUST-1,110,0.30633036,33.87878787878788,0.3542039355992845,8.83,11.18,732.4,0.32633036,10.9,0.0199999999999999,Cu,BTC,ДМФА,4.0051,2.0006,110,130,40.0,1,6,1,0,9,6,0,207.117,-3.2229,120.39,6,0,242,207,0.01655,0.0096647342995169,1.7124110994356208,9.987266233056038,63.546,0.82,1.9,73.095,-0.2956000000000001,0.0,1.0,3.6483734248,0.0120562534134188,2390.882828620438,0.3299999999902593,8188.232,0.1085034191055456,90.94110879611992,-11.180000000027258,2.9330827055732856e-06
268,MOF#268(Cu)^^,110,0.29453508,34.09090909090909,0.352,8.49,11.25,705.1,0.31453508,12.3,0.02,Cu,BTC,ДМФА,1.9695,2.0101,110,110,48.0,1,6,1,0,9,6,0,207.117,-3.2229,120.39,6,0,242,207,0.0081384297520661,0.0097106280193236,0.8380950127814627,24.371667923649824,63.546,0.82,1.9,73.095,-0.2956000000000001,0.0,1.0,3.5385196500000005,0.0120408452701573,2393.94233653274,0.32999999999032,7932.375,0.10367634816,93.5458222749718,-11.2500000000265,2.896695678167694e-06
269,MOF-HKUST-1,110,0.30633036,33.87878787878788,0.3542039355992845,8.83,11.18,732.4,0.32633036,10.9,0.0199999999999999,Cu,BTC,ДМФА,4.0016,2.0031,110,110,40.0,1,6,1,0,9,6,0,207.117,-3.2229,120.39,6,0,242,207,0.0165355371900826,0.0096768115942028,1.7087793143776095,9.996001596862255,63.546,0.82,1.9,73.095,-0.2956000000000001,0.0,1.0,3.6483734248,0.0120562534134188,2390.882828620438,0.3299999999902593,8188.232,0.1085034191055456,90.94110879611992,-11.180000000027258,2.9330827055732856e-06
270,MOF-HKUST-1,110,0.30633036,33.87878787878788,0.3542039355992845,8.83,11.18,732.4,0.32633036,10.9,0.0199999999999999,Cu,BTC,ДМФА,4.0044,2.007,110,110,40.0,1,6,1,0,9,6,0,207.117,-3.2229,120.39,6,0,242,207,0.0165471074380165,0.009695652173913,1.7066521606339933,9.989012084210117,63.546,0.82,1.9,73.095,-0.2956000000000001,0.0,1.0,3.6483734248,0.0120562534134188,2390.882828620438,0.3299999999902593,8188.232,0.1085034191055456,90.94110879611992,-11.180000000027258,2.9330827055732856e-06
271,MOF-HKUST-1,110,0.30633036,33.87878787878788,0.3542039355992845,8.83,11.18,732.4,0.32633036,10.9,0.0199999999999999,Cu,BTC,ДМФА,3.9994,1.9994,110,110,40.0,1,6,1,0,9,6,0,207.117,-3.2229,120.39,6,0,242,207,0.0165264462809917,0.0096589371980676,1.711000313088039,10.001500222533004,63.546,0.82,1.9,73.095,-0.2956000000000001,0.0,1.0,3.6483734248,0.0120562534134188,2390.882828620438,0.3299999999902593,8188.232,0.1085034191055456,90.94110879611992,-11.180000000027258,2.9330827055732856e-06
272,MOF-HKUST-1,110,0.30633036,33.87878787878788,0.3542039355992845,8.83,11.18,732.4,0.32633036,10.9,0.0199999999999999,Cu,BTC,ДМФА,4.0008,2.0001,110,110,40.0,1,6,1,0,9,6,0,207.117,-3.2229,120.39,6,0,242,207,0.0165322314049586,0.0096623188405797,1.711000223313534,9.998000397421016,63.546,0.82,1.9,73.095,-0.2956000000000001,0.0,1.0,3.6483734248,0.0120562534134188,2390.882828620438,0.3299999999902593,8188.232,0.1085034191055456,90.94110879611992,-11.180000000027258,2.9330827055732856e-06
273,MOF-273,110,0.303173388,35.44545454545454,0.3385483457296743,8.739,11.697,723.329,0.3261733880000001,9.679,0.0230000000000001,Cu,BTC,ДМФА,4.0081,1.999,110,120,40.0,1,6,1,0,9,6,0,207.117,-3.2229,120.39,6,0,242,207,0.0165623966942148,0.0096570048309178,1.7150654130484937,9.97979092089025,63.546,0.82,1.9,73.095,-0.2956000000000001,0.0,1.0,3.815250119436001,0.0120816391987434,2385.859136205388,0.32999999999069,8460.779313,0.1026388489766606,112.03140078026756,-11.697000000022124,2.6795319292406057e-06
274,MOF-HKUST-1,110,0.30633036,33.87878787878788,0.3542039355992845,8.83,11.18,732.4,0.32633036,10.9,0.0199999999999999,Cu,BTC,ДМФА,4.0018,2.006,110,120,40.0,1,6,1,0,9,6,0,207.117,-3.2229,120.39,6,0,242,207,0.0165363636363636,0.0096908212560386,1.706394276921066,9.995502021591408,63.546,0.82,1.9,73.095,-0.2956000000000001,0.0,1.0,3.6483734248,0.0120562534134188,2390.882828620438,0.3299999999902593,8188.232,0.1085034191055456,90.94110879611992,-11.180000000027258,2.9330827055732856e-06
275,MOF-HKUST-1,110,0.30633036,33.87878787878788,0.3542039355992845,8.83,11.18,732.4,0.32633036,10.9,0.0199999999999999,Cu,BTC,ДМФА,4.004,2.0002,110,120,40.0,1,6,1,0,9,6,0,207.117,-3.2229,120.39,6,0,242,207,0.0165454545454545,0.0096628019323671,1.7122831399192486,9.990009987514984,63.546,0.82,1.9,73.095,-0.2956000000000001,0.0,1.0,3.6483734248,0.0120562534134188,2390.882828620438,0.3299999999902593,8188.232,0.1085034191055456,90.94110879611992,-11.180000000027258,2.9330827055732856e-06
276,MOF-276,110,0.17554152,35.57575757575758,0.3373083475298126,5.06,11.74,420.1,0.2,8.76,0.03,Cu,BTC,ДМФА,0.8591,1.0275,110,120,24.0,1,6,1,0,9,6,0,207.117,-3.2229,120.39,6,0,242,207,0.0035499999999999,0.004963768115942,0.7151823376712952,27.9362122826956,63.546,0.82,1.9,73.095,-0.2956000000000001,0.0,1.0,2.3480000000000003,0.0120447512496737,2393.166002019545,0.329999999990724,4931.974,0.0592116200340715,113.99176009146856,-11.740000000021746,2.659939277532958e-06
277,MOF-HKUST-1,110,0.30633036,33.87878787878788,0.3542039355992845,8.83,11.18,732.4,0.32633036,10.9,0.0199999999999999,Cu,BTC,ДМФА,4.0039,2.0075,120,120,40.0,1,6,1,0,9,6,0,207.117,-3.2229,120.39,6,0,242,207,0.016545041322314,0.0096980676328502,1.7060140476085186,9.990259494495303,63.546,0.82,1.9,73.095,-0.2956000000000001,0.0,1.0,3.6483734248,0.0120562534134188,2390.882828620438,0.3299999999902593,8188.232,0.1085034191055456,90.94110879611992,-11.180000000027258,2.9330827055732856e-06
278,MOF-HKUST-1,110,0.30633036,33.87878787878788,0.3542039355992845,8.83,11.18,732.4,0.32633036,10.9,0.0199999999999999,Cu,BTC,ДМФА,4.0034,2.0041,120,120,40.0,1,6,1,0,9,6,0,207.117,-3.2229,120.39,6,0,242,207,0.0165429752066115,0.0096816425120772,1.7086949324229048,9.991507216368207,63.546,0.82,1.9,73.095,-0.2956000000000001,0.0,1.0,3.6483734248,0.0120562534134188,2390.882828620438,0.3299999999902593,8188.232,0.1085034191055456,90.94110879611992,-11.180000000027258,2.9330827055732856e-06
279,MOF-HKUST-1,110,0.30633036,33.87878787878788,0.3542039355992845,8.83,11.18,732.4,0.32633036,10.9,0.0199999999999999,Cu,BTC,ДМФА,4.0039,2.0013,120,120,40.0,1,6,1,0,9,6,0,207.117,-3.2229,120.39,6,0,242,207,0.016545041322314,0.0096681159420289,1.7112992552241355,9.990259494495303,63.546,0.82,1.9,73.095,-0.2956000000000001,0.0,1.0,3.6483734248,0.0120562534134188,2390.882828620438,0.3299999999902593,8188.232,0.1085034191055456,90.94110879611992,-11.180000000027258,2.9330827055732856e-06
281,MOF-281,120,0.33165552,34.33333333333333,0.3495145631067962,9.56,11.33,789.2,0.34165552,4.4,0.01,Cu,BTC,ДМФА,4.0055,2.0083,120,120,40.0,1,6,1,0,9,6,0,207.117,-3.2229,120.39,6,0,242,207,0.0165516528925619,0.0097019323671497,1.7060159316909984,9.986268877796464,63.546,0.82,1.9,73.095,-0.2956000000000001,0.0,1.0,3.8709570416,0.0121135326913176,2379.5774531972893,0.3299999999903884,8941.636,0.1159184341747572,96.61411283890732,-11.330000000025658,2.8559335381708435e-06
282,MOF-282,110,0.3080649600000001,33.81818181818182,0.3548387096774193,8.88,11.16,733.5,0.3280649600000001,12.1,0.02,Cu,BTC,ДМФА,4.006,2.007,120,120,40.0,1,6,1,0,9,6,0,207.117,-3.2229,120.39,6,0,242,207,0.0165537190082644,0.009695652173913,1.707334071396408,9.985022463808033,63.546,0.82,1.9,73.095,-0.2956000000000001,0.0,1.0,3.661204953600001,0.0121063394682861,2380.9913260469752,0.3299999999902419,8185.86,0.1093133729032258,90.21031548584564,-11.16000000002748,2.943604966920536e-06
285,MOF-285(Al-BTC),130,0.5578473599999999,15.30606060606061,0.7840031676895663,16.08,5.051,1639.502,1.91984736,561.989,1.362,Al,BTC,ДМФА,1.0705,0.4931,130,120,28.0,1,6,1,0,9,6,0,207.117,-3.2229,120.39,6,0,375,207,0.0028546666666666,0.0023821256038647,1.198368996020316,26.1560018438524,26.9815386,0.675,1.61,73.095,-0.2956000000000001,0.0,1.0,9.69714901536,0.0098078562880619,2938.979575095633,0.3299999999784398,8281.124602,0.4373540973272618,7.672663532967225,-5.051000000323072,1.4369881250759915e-05
285,MOF-285Al-BTC,300,0.273095424,16.17575757575758,0.7418508804795804,7.872,5.338,798.428,0.273095424,0.0,0.0,Al,BTC,ДМФА,1.0705,0.4931,130,120,28.0,1,6,1,0,9,6,0,207.117,-3.2229,120.39,6,0,375,207,0.0028546666666666,0.0023821256038647,1.198368996020316,26.1560018438524,26.9815386,0.675,1.61,73.095,-0.2956000000000001,0.0,1.0,1.4577833733119998,0.0098593736692477,2923.622759334032,0.329999999979599,4262.008664,0.2025960807493443,8.614482161543233,-5.33800000028775,1.286621419989337e-05
286,MOF-286(Al-BTC-iso),120,0.101925096,15.03030303030303,0.7983870967741936,2.938,4.96,271.966,0.360925096,87.209,0.259,Al,BTC,ДМФА,0.4087,0.4207,120,120,28.0,1,6,1,0,9,6,0,207.117,-3.2229,120.39,6,0,375,207,0.0010898666666666,0.0020323671497584,0.5362545495491045,68.50990930141936,26.9815386,0.675,1.61,73.095,-0.2956000000000001,0.0,1.0,1.79018847616,0.0108028209408131,2668.2927758214446,0.3299999999780443,1348.95136,0.0813756814838709,7.396099690433882,-4.960000000335152,1.490200014503187e-05
288,MOF-288(Al-BTC),120,0.533979264,14.46363636363636,0.8296668761785042,15.392,4.773,1407.559,1.344979264,400.299,0.811,Al,BTC,ДМФА,1.0717,0.494,120,120,28.0,1,6,1,0,9,6,0,207.117,-3.2229,120.39,6,0,375,207,0.0028578666666666,0.0023864734299516,1.1975266237084798,26.126714541264608,26.9815386,0.675,1.61,73.095,-0.2956000000000001,0.0,1.0,6.419586027072,0.010935243211822,2635.980631195483,0.3299999999771842,6718.279106999999,0.4430249079069768,6.858670681706746,-4.773000000361414,1.6092556683443423e-05
291,MOF-291,110,0.303797844,31.33333333333333,0.3829787234042553,8.757,10.34,728.96,0.330797844,12.909,0.027,Cu,BTC,ДМФА,4.0088,2.0032,110,110,40.0,1,6,1,0,9,6,0,207.117,-3.2229,120.39,6,0,242,207,0.0165652892561983,0.0096772946859903,1.711768431358323,9.978048291264706,63.546,0.82,1.9,73.095,-0.2956000000000001,0.0,1.0,3.42044970696,0.0120130048287807,2399.490358465183,0.3299999999894681,7537.446400000001,0.1163481104680851,64.802300450781,-10.340000000038252,3.428994896610906e-06
292,MOF-292(Cu),110,0.291551568,32.93030303030303,0.3644059998159566,8.404,10.867,691.771,0.331551568,16.922,0.04,Cu,BTC,ДМФА,4.0051,2.008,110,110,40.0,1,6,1,0,9,6,0,207.117,-3.2229,120.39,6,0,242,207,0.01655,0.0097004830917874,1.7061004217316795,9.987266233056038,63.546,0.82,1.9,73.095,-0.2956000000000001,0.0,1.0,3.602970889456,0.0121485289206801,2372.7226108668274,0.3299999999899789,7517.475457,0.1062431406349498,80.15340313293987,-10.867000000030927,3.104477968539314e-06
295,MOF-295(Al)^^,130,0.3139626,16.54545454545454,0.7252747252747254,9.05,5.46,902.0,0.9339626,353.0,0.6200000000000001,Al,BTC,ДМФА,1.0706,0.4939,130,130,28.0,1,6,1,0,9,6,0,207.117,-3.2229,120.39,6,0,375,207,0.0028549333333333,0.0023859903381642,1.1965396888363726,26.153558727672745,26.9815386,0.675,1.61,73.095,-0.2956000000000001,0.0,1.0,5.099435796,0.0100332594234922,2872.95364838693,0.3299999999800551,4924.92,0.2277091384615384,9.049067767110952,-5.46000000027393,1.229766422359181e-05
295,MOF-295(Al),160,0.314031984,16.55757575757576,0.7247437774524158,9.052,5.464,901.817,0.934031984,353.1,0.62,Al,BTC,ДМФА,1.0706,0.4939,130,130,28.0,1,6,1,0,9,6,0,207.117,-3.2229,120.39,6,0,375,207,0.0028549333333333,0.0023859903381642,1.1965396888363726,26.153558727672745,26.9815386,0.675,1.61,73.095,-0.2956000000000001,0.0,1.0,5.103550760576001,0.0100375131539879,2871.736138597474,0.3299999999800695,4927.528088,0.2275927263250366,9.063681778771196,-5.464000000273489,1.2279665449239885e-05
296,MOF-296(Zn),130,0.15680784,29.18181818181818,0.411214953271028,4.52,9.63,373.0,0.17680784,9.0,0.0199999999999999,Zn,BDC,ДМФА,0.8917,0.4982,130,130,24.0,1,4,1,0,8,4,0,164.11599999999996,-1.5864000000000005,80.25999999999999,4,0,297,164,0.0030023569023569,0.0030378048780487,0.9883307304301332,26.91488165648213,65.409,0.88,1.65,73.095,-0.2956000000000001,0.0,1.0,1.7026594992,0.0121179624664554,2378.7075800629127,0.3299999999886916,3591.99,0.0644817285981308,48.66277642192278,-9.63000000005094,3.953259670833161e-06
298,MOF-298(Cu)_200^^,110,0.36010296,39.87878787878788,0.3009118541033435,10.38,13.16,889.0,0.56010296,72.0,0.2,Cu,BTC,ДМФА,4.0028,2.0014,110,120,40.0,1,6,1,0,9,6,0,207.117,-3.2229,120.39,6,0,242,207,0.0165404958677685,0.0096685990338164,1.7107436247147845,9.993004894075897,63.546,0.82,1.9,73.095,-0.2956000000000001,0.0,1.0,7.370954953600001,0.011676040494925,2468.738378410612,0.3299999999917249,11699.24,0.1083592493617021,202.1438527525808,-13.160000000012264,2.1168795024996783e-06
298,MOF-298-160(Cu),160,0.4527306,38.93939393939394,0.3081712062256809,13.05,12.85,1076.0,0.4827306,14.0,0.03,Cu,BTC,ДМФА,4.0028,2.0014,110,120,40.0,1,6,1,0,9,6,0,207.117,-3.2229,120.39,6,0,242,207,0.0165404958677685,0.0096685990338164,1.7107436247147845,9.993004894075897,63.546,0.82,1.9,73.095,-0.2956000000000001,0.0,1.0,6.20308821,0.0121282527880928,2376.689354824504,0.3299999999915253,13826.6,0.1395185350972762,178.38070112835695,-12.850000000013896,2.220248886542457e-06
298,MOF-298-180(Cu),180,0.5221146,37.24242424242424,0.3222131814483321,15.05,12.29,1269.0,0.5721146,19.0,0.05,Cu,BTC,ДМФА,4.0028,2.0014,110,120,40.0,1,6,1,0,9,6,0,207.117,-3.2229,120.39,6,0,242,207,0.0165404958677685,0.0096685990338164,1.7107436247147845,9.993004894075897,63.546,0.82,1.9,73.095,-0.2956000000000001,0.0,1.0,7.031288434,0.0118597320724886,2430.500885379377,0.3299999999911391,15596.009999999998,0.1682322063466233,142.30974883996186,-12.290000000017418,2.4271921032870816e-06
298,MOF-298,200,0.360033576,39.89393939393939,0.3007975693125712,10.378,13.165,889.337,0.559033576,71.531,0.199,Cu,BTC,ДМФА,4.0028,2.0014,110,120,40.0,1,6,1,0,9,6,0,207.117,-3.2229,120.39,6,0,242,207,0.0165404958677685,0.0096685990338164,1.7107436247147845,9.993004894075897,63.546,0.82,1.9,73.095,-0.2956000000000001,0.0,1.0,7.35967702804,0.0116693671802571,2470.150166021876,0.3299999999917281,11708.121604999998,0.1082972245317128,202.55200650010408,-13.165000000012238,2.1152718477237803e-06
298,MOF-298(120)-200,120,0.55819428,39.18181818181818,0.3062645011600929,16.09,12.93,1364.0,0.6081942800000001,19.0,0.05,Cu,BTC,ДМФА,4.0028,2.0014,110,120,40.0,1,6,1,0,9,6,0,207.117,-3.2229,120.39,6,0,242,207,0.0165404958677685,0.0096685990338164,1.7107436247147845,9.993004894075897,63.546,0.82,1.9,73.095,-0.2956000000000001,0.0,1.0,7.863952040400001,0.0117961876832758,2443.5936490721588,0.3299999999915777,17636.52,0.1709550927146172,184.2315644673045,-12.930000000013454,2.1928598023392497e-06
299,MOF-299-305^^(Zr-BDC),110,0.44787372,18.81818181818182,0.6376811594202899,12.91,6.21,1038.0,0.82787372,94.4,0.3800000000000001,Zr,BDC,ДМФА,0.7699999999999999,0.4859599999999999,110,160,182.0,1,4,1,0,8,4,0,164.11599999999996,-1.5864000000000005,80.25999999999999,4,0,233,164,0.0033047210300429,0.0029631707317073,1.1152647666960591,236.36363605667063,91.224,0.86,1.33,73.095,-0.2956000000000001,0.0,1.0,5.1410958012000005,0.0124373795760959,2317.617558990473,0.3299999999824637,6445.98,0.2856006330434782,12.246316152467845,-6.210000000202413,9.50658894588609e-06
299,MOF-299-305(Zr-BDC),160,0.44804718,18.81818181818182,0.6376811594202899,12.915,6.21,1038.038,0.82504718,94.485,0.377,Zr,BDC,ДМФА,0.7699999999999999,0.4859599999999999,110,160,182.0,1,4,1,0,8,4,0,164.11599999999996,-1.5864000000000005,80.25999999999999,4,0,233,164,0.0033047210300429,0.0029631707317073,1.1152647666960591,236.36363605667063,91.224,0.86,1.33,73.095,-0.2956000000000001,0.0,1.0,5.1235429878,0.0124417410537837,2316.805113432909,0.3299999999824637,6446.21598,0.2857112452173913,12.246316152467845,-6.210000000202413,9.50658894588609e-06
306,MOF-306(Al),140,0.54535824,15.60606060606061,0.7689320388349515,15.72,5.15,1590.0,1.23535824,486.0,0.6900000000000001,Al,BTC,ДМФА,1.0707,0.4937,140,110,28.0,1,6,1,0,9,6,0,207.117,-3.2229,120.39,6,0,375,207,0.0028552,0.0023850241545893,1.1971362207672722,26.151116067851763,26.9815386,0.675,1.61,73.095,-0.2956000000000001,0.0,1.0,6.362094936000001,0.0098867924528239,2915.514757940552,0.3299999999788542,8188.500000000001,0.4193434233786408,7.985298740847609,-5.150000000310422,1.3822718324743951e-05
307,MOF-307(Zn),140,0.1630524,37.96969696969697,0.3160415003990423,4.7,12.53,404.0,0.179,0.717,0.016,Zn,BDC,ДМФА,0.8918,0.4986,140,110,24.0,1,4,1,0,8,4,0,164.11599999999996,-1.5864000000000005,80.25999999999999,4,0,297,164,0.0030026936026936,0.003040243902439,0.9876485937973956,26.911863616380508,65.409,0.88,1.65,73.095,-0.2956000000000001,0.0,1.0,2.24287,0.0116336633663078,2477.7310700257644,0.3299999999913088,5062.12,0.0515313251396647,156.77729705146106,-12.530000000015807,2.335101561635031e-06
314,MOF-314(Zn),150,0.15680784,29.18181818181818,0.411214953271028,4.52,9.63,373.0,0.17680784,9.0,0.0199999999999999,Zn,BDC,ДМФА,0.8914,0.4985,150,150,24.0,1,4,1,0,8,4,0,164.11599999999996,-1.5864000000000005,80.25999999999999,4,0,297,164,0.0030013468013468,0.0030396341463414,0.9874036378870186,26.92393983966352,65.409,0.88,1.65,73.095,-0.2956000000000001,0.0,1.0,1.7026594992,0.0121179624664554,2378.7075800629127,0.3299999999886916,3591.99,0.0644817285981308,48.66277642192278,-9.63000000005094,3.953259670833161e-06
318,MOF-318-319(Al),130,0.4544652,16.39393939393939,0.7319778188539741,13.1,5.41,1297.0,0.8144652,222.0,0.36,Al,BTC,ДМФА,1.0804,0.4915,130,150,28.0,1,6,1,0,9,6,0,207.117,-3.2229,120.39,6,0,375,207,0.0028810666666666,0.0023743961352657,1.21338870565318,25.916327262202586,26.9815386,0.675,1.61,73.095,-0.2956000000000001,0.0,1.0,4.406256732,0.0101002313029991,2853.9038789902856,0.3299999999798707,7016.77,0.3326584458410351,8.86836852988589,-5.410000000279513,1.2526028227593469e-05
319,MOF-318-319(Al),130,0.4544652,16.39393939393939,0.7319778188539741,13.1,5.41,1297.0,0.8144652,222.0,0.36,Al,BTC,ДМФА,1.0805,0.4916,130,150,28.0,1,6,1,0,9,6,0,207.117,-3.2229,120.39,6,0,375,207,0.0028813333333333,0.0023748792270531,1.2132541677306496,25.913928712712696,26.9815386,0.675,1.61,73.095,-0.2956000000000001,0.0,1.0,4.406256732,0.0101002313029991,2853.9038789902856,0.3299999999798707,7016.77,0.3326584458410351,8.86836852988589,-5.410000000279513,1.2526028227593469e-05
331,MOF-331-160(Cu),160,0.37363284,36.81818181818182,0.3259259259259259,10.77,12.15,892.0,0.4136328399999999,18.0,0.0399999999999998,Cu,BTC,ДМФА,4.0056,2.0052,120,160,40.0,1,6,1,0,9,6,0,207.117,-3.2229,120.39,6,0,242,207,0.0165520661157024,0.0096869565217391,1.708696056378581,9.986019570105348,63.546,0.82,1.9,73.095,-0.2956000000000001,0.0,1.0,5.025639005999999,0.0120739910313765,2387.370439955517,0.3299999999910371,10837.8,0.1217766293333333,134.49506481953725,-12.150000000018432,2.483449655493597e-06
331,MOF-331-180(Cu),180,0.47077044,35.45454545454545,0.3384615384615385,13.57,11.7,1114.0,0.50077044,17.0,0.03,Cu,BTC,ДМФА,4.0056,2.0052,120,160,40.0,1,6,1,0,9,6,0,207.117,-3.2229,120.39,6,0,242,207,0.0165520661157024,0.0096869565217391,1.708696056378581,9.986019570105348,63.546,0.82,1.9,73.095,-0.2956000000000001,0.0,1.0,5.859014148,0.01218132854577,2366.333786024599,0.3299999999906923,13033.8,0.1593376873846154,112.16706927823886,-11.7000000000221,2.6781579864716287e-06
331,MOF-331-200(Cu),200,0.43677228,37.54545454545455,0.3196125907990315,12.59,12.39,1068.0,0.54677228,40.0,0.11,Cu,BTC,ДМФА,4.0056,2.0052,120,160,40.0,1,6,1,0,9,6,0,207.117,-3.2229,120.39,6,0,242,207,0.0165520661157024,0.0096869565217391,1.708696056378581,9.986019570105348,63.546,0.82,1.9,73.095,-0.2956000000000001,0.0,1.0,6.7745085492,0.0117883895130975,2445.210116252776,0.3299999999912107,13232.52,0.13959792,148.1681536300135,-12.390000000016732,2.38817035769887e-06
331,MOF-331-230(Cu),230,0.48360648,46.03030303030302,0.2606978275181041,13.94,15.19,1199.0,0.6236064800000001,43.0,0.1400000000000001,Cu,BTC,ДМФА,4.0056,2.0052,120,160,40.0,1,6,1,0,9,6,0,207.117,-3.2229,120.39,6,0,242,207,0.0165520661157024,0.0096869565217391,1.708696056378581,9.986019570105348,63.546,0.82,1.9,73.095,-0.2956000000000001,0.0,1.0,9.4725824312,0.0116263552960703,2479.28852715272,0.3299999999928309,18212.81,0.1260751587096774,458.4805760723169,-15.190000000005409,1.5888846468676363e-06
332,MOF-332-160(Cu),160,0.40901868,37.87878787878788,0.3168,11.79,12.5,967.0,0.43901868,17.0,0.0299999999999999,Cu,BTC,ДМФА,4.0053,2.0066,120,160,40.0,1,6,1,0,9,6,0,207.117,-3.2229,120.39,6,0,242,207,0.0165508264462809,0.0096937198067632,1.7073760196119452,9.98676753052536,63.546,0.82,1.9,73.095,-0.2956000000000001,0.0,1.0,5.4877335,0.0121923474663782,2364.1951943021395,0.329999999991288,12087.5,0.129577117824,154.89132952109634,-12.500000000016003,2.346323499315873e-06
332,MOF-332-180(Cu),180,0.45932208,37.99999999999999,0.3157894736842106,13.24,12.54,1117.0,0.51932208,26.0,0.06,Cu,BTC,ДМФА,4.0053,2.0066,120,160,40.0,1,6,1,0,9,6,0,207.117,-3.2229,120.39,6,0,242,207,0.0165508264462809,0.0096937198067632,1.7073760196119452,9.98676753052536,63.546,0.82,1.9,73.095,-0.2956000000000001,0.0,1.0,6.5122988832,0.0118531781557637,2431.8447690739254,0.3299999999913158,14007.179999999998,0.1450490778947369,157.41104219474195,-12.540000000015748,2.331378801666281e-06
332,MOF-332-200(Cu),200,0.36530676,41.12121212121212,0.2918201915991157,10.53,13.57,902.0,0.5053067600000001,54.0,0.1400000000000001,Cu,BTC,ДМФА,4.0053,2.0066,120,160,40.0,1,6,1,0,9,6,0,207.117,-3.2229,120.39,6,0,242,207,0.0165508264462809,0.0096937198067632,1.7073760196119452,9.98676753052536,63.546,0.82,1.9,73.095,-0.2956000000000001,0.0,1.0,6.857012733200001,0.0116740576496544,2469.157695113121,0.329999999991975,12240.14,0.1066038886956521,238.5027703494871,-13.570000000010394,1.99089438137092e-06
332,MOF-332-230Reg(Cu),230,0.29418816,38.31515151515151,0.3131920278392914,8.48,12.644,721.098,0.52,63.0,0.23,Cu,BTC,ДМФА,4.0053,2.0066,120,160,40.0,1,6,1,0,9,6,0,207.117,-3.2229,120.39,6,0,242,207,0.0165508264462809,0.0096937198067632,1.7073760196119452,9.98676753052536,63.546,0.82,1.9,73.095,-0.2956000000000001,0.0,1.0,6.57488,0.0117598440156375,2451.1455442287493,0.3299999999913873,9117.563112,0.0921373863967099,164.15579542891766,-12.6440000000151,2.293184205820544e-06
334,MOF-334-200(Cu),200,0.42601776,37.78787878787879,0.3175621491579791,12.28,12.47,1034.0,0.47601776,17.0,0.0499999999999999,Cu,BTC,ДМФА,4.0046,2.0056,120,160,40.0,1,6,1,0,9,6,0,207.117,-3.2229,120.39,6,0,242,207,0.0165479338842975,0.0096888888888888,1.707928779671086,9.98851320731446,63.546,0.82,1.9,73.095,-0.2956000000000001,0.0,1.0,5.9359414672,0.011876208897474,2427.1288539071024,0.329999999991267,12893.98,0.1352871154450681,153.02804941800906,-12.4700000000162,2.357626526715312e-06
337,MOF-337-200(Cu),200,0.62827212,19.60606060606061,0.6120556414219475,18.11,6.47,1447.0,0.67827212,42.0,0.05,Cu,BTC,ДМФА,4.005,2.0065,110,160,40.0,1,6,1,0,9,6,0,207.117,-3.2229,120.39,6,0,242,207,0.0165495867768595,0.0096932367149758,1.7073332217253632,9.987515602999371,63.546,0.82,1.9,73.095,-0.2956000000000001,0.0,1.0,4.3884206164,0.012515549412569,2303.1421443575405,0.3299999999831684,9362.09,0.3845374953941267,13.600598837715005,-6.4700000001822575,8.757887354740355e-06
337,MOF-337-210(Cu),210,0.0704247599999999,21.51515151515151,0.5577464788732395,2.03,7.1,166.0,0.23042476,42.0,0.16,Cu,BTC,ДМФА,4.005,2.0065,110,160,40.0,1,6,1,0,9,6,0,207.117,-3.2229,120.39,6,0,242,207,0.0165495867768595,0.0096932367149758,1.7073332217253632,9.987515602999371,63.546,0.82,1.9,73.095,-0.2956000000000001,0.0,1.0,1.636015796,0.0122289156625769,2357.1255002200182,0.329999999984662,1178.6,0.0392791619154929,17.536196251014275,-7.100000000141354,7.272625407023619e-06
337,MOF-337(CuBTC)-145,145,0.337518468,37.58181818181818,0.3193033381712627,9.729,12.402,817.354,0.4315184679999999,62.908,0.0939999999999998,Cu,BTC,ДМФА,4.005,2.0065,110,160,40.0,1,6,1,0,9,6,0,207.117,-3.2229,120.39,6,0,242,207,0.0165495867768595,0.0096932367149758,1.7073332217253632,9.987515602999371,63.546,0.82,1.9,73.095,-0.2956000000000001,0.0,1.0,5.351692040135998,0.0119030432346181,2421.657109377324,0.3299999999912192,10136.824308,0.1077707735268505,148.8871768544618,-12.402000000016647,2.3835510737554774e-06
343,MOF-343(Cu),200,0.66053568,22.33333333333333,0.5373134328358209,19.04,7.37,1530.0,0.69053568,24.0,0.03,Cu,BTC,ДМФА,4.0097,1.9998,110,110,40.0,1,6,1,0,9,6,0,207.117,-3.2229,120.39,6,0,242,207,0.0165690082644628,0.0096608695652173,1.7150636842312328,9.975808661501906,63.546,0.82,1.9,73.095,-0.2956000000000001,0.0,1.0,5.0892479616,0.0124444444444363,2316.3018198860937,0.3299999999852239,11276.1,0.3549146937313432,19.554196839343067,-7.370000000126766,6.749520807852885e-06
