Repository: DarkPrinceWarrior/adsorption_2025

# Adsorbent Inverse Design Framework (2026)

## Аннотация
Данный репозиторий реализует систему **обратного дизайна (Inverse Design)** пористых металл-органических каркасов (MOF). Система решает фундаментальную проблему материаловедения: поиск оптимальных условий синтеза для получения материала с заранее заданными структурно-энергетическими характеристиками (СЭХ).

В основе подхода лежит production-core pipeline с отдельными research challengers:
1.  **Production Forward Model:** `CatBoost + MAPIE` с fold-local feature selection и OOF/production артефактами.
2.  **Production Inverse Design:** native `BoFire` strategy loop с practical shortlist/output schema.
3.

File: data/SEC_SYN_with_features.csv (part 4 of 5)
№ Образца,Адсорбент,"Tрег, ᵒС","W0, см3/г","E0, кДж/моль","х0, нм","а0, ммоль/г","E, кДж/моль","SБЭТ, м2/г","Ws, см3/г","Sme, м2/г","Wme, см3/г",Металл,Лиганд,Растворитель,"m (соли), г","m(кис-ты), г","Т.син., °С","Т суш., °С","Vсин. (р-ля), мл",Mix_solv_ratio,carboxyl_groups (ligand),aromatic_rings (ligand),amino_groups (ligand),carbon_atoms (ligand),oxygen_atoms (ligand),nitrogen_atoms (ligand),molecular_weight (ligand),logP (ligand),TPSA (ligand),h_bond_acceptors (ligand),h_bond_donors (ligand),Молярка_соли,Молярка_кислоты,n_соли,n_кислоты,n_ratio,Vsyn_m,Total molecular weight (metal),Average ionic radius (metal),Average electronegativity (metal),Solvent_MolWt,Solvent_LogP,Solvent_NumHDonors,Solvent_NumHAcceptors,Adsorption_Potential,Capacity_Density,SurfaceArea_MicroVol_Ratio,Adsorption_Energy_Ratio,S_BET_E,x0_W0,K_equilibrium,Delta_G,B_micropore
295,MOF-295(Al),160,0.314031984,16.55757575757576,0.7247437774524158,9.052,5.464,901.817,0.934031984,353.1,0.62,Al,BTC,ДМФА,1.0706,0.4939,130,130,28.0,1,6,1,0,9,6,0,207.11699999999996,-3.2229,120.38999999999999,6,0,375,207,0.002854933333333333,0.002385990338164251,1.1965396888363726,26.153558727672742,26.9815386,0.675,1.61,73.095,-0.2956000000000001,0.0,1.0,5.103550760576001,0.010037513153987963,2871.736138597474,0.32999999998006957,4927.528088,0.2275927263250366,9.063681778771196,-5.464000000273489,1.2279665449239883e-05
296,MOF-296(Zn),130,0.15680784,29.18181818181818,0.411214953271028,4.52,9.63,373.0,0.17680784,9.0,0.0199999999999999,Zn,BDC,ДМФА,0.8917,0.4982,130,130,24.0,1,4,1,0,8,4,0,164.11599999999996,-1.5864000000000003,80.25999999999999,4,0,297,164,0.0030023569023569026,0.0030378048780487802,0.9883307304301331,26.914881656482134,65.409,0.88,1.65,73.095,-0.2956000000000001,0.0,1.0,1.7026594992000001,0.012117962466455447,2378.7075800629127,0.3299999999886916,3591.9900000000002,0.06448172859813084,48.66277642192278,-9.63000000005094,3.953259670833161e-06
298,MOF-298(Cu)_200^^,110,0.36010296,39.87878787878788,0.3009118541033435,10.38,13.16,889.0,0.56010296,72.0,0.2,Cu,BTC,ДМФА,4.0028,2.0014,110,120,40.0,1,6,1,0,9,6,0,207.11699999999996,-3.2229,120.38999999999999,6,0,242,207,0.016540495867768595,0.009668599033816424,1.7107436247147845,9.993004894075897,63.546,0.82,1.9,73.095,-0.2956000000000001,0.0,1.0,7.370954953600001,0.011676040494925,2468.738378410612,0.3299999999917249,11699.24,0.10835924936170215,202.1438527525808,-13.160000000012264,2.1168795024996783e-06
298,MOF-298-160(Cu),160,0.4527306,38.93939393939394,0.3081712062256809,13.05,12.85,1076.0,0.4827306,14.0,0.03,Cu,BTC,ДМФА,4.0028,2.0014,110,120,40.0,1,6,1,0,9,6,0,207.11699999999996,-3.2229,120.38999999999999,6,0,242,207,0.016540495867768595,0.009668599033816424,1.7107436247147845,9.993004894075897,63.546,0.82,1.9,73.095,-0.2956000000000001,0.0,1.0,6.20308821,0.012128252788092818,2376.689354824504,0.32999999999152535,13826.6,0.13951853509727624,178.38070112835695,-12.850000000013896,2.220248886542457e-06
298,MOF-298-180(Cu),180,0.5221146,37.24242424242424,0.3222131814483321,15.05,12.29,1269.0,0.5721146,19.0,0.05,Cu,BTC,ДМФА,4.0028,2.0014,110,120,40.0,1,6,1,0,9,6,0,207.11699999999996,-3.2229,120.38999999999999,6,0,242,207,0.016540495867768595,0.009668599033816424,1.7107436247147845,9.993004894075897,63.546,0.82,1.9,73.095,-0.2956000000000001,0.0,1.0,7.0312884339999995,0.011859732072488685,2430.500885379377,0.32999999999113916,15596.009999999998,0.16823220634662334,142.30974883996186,-12.290000000017418,2.4271921032870816e-06
298,MOF-298,200,0.360033576,39.89393939393939,0.3007975693125712,10.378,13.165,889.337,0.559033576,71.531,0.199,Cu,BTC,ДМФА,4.0028,2.0014,110,120,40.0,1,6,1,0,9,6,0,207.11699999999996,-3.2229,120.38999999999999,6,0,242,207,0.016540495867768595,0.009668599033816424,1.7107436247147845,9.993004894075897,63.546,0.82,1.9,73.095,-0.2956000000000001,0.0,1.0,7.35967702804,0.011669367180257125,2470.150166021876,0.3299999999917281,11708.121604999998,0.10829722453171287,202.55200650010406,-13.165000000012238,2.1152718477237803e-06
298,MOF-298(120)-200,120,0.55819428,39.18181818181818,0.3062645011600929,16.09,12.93,1364.0,0.6081942800000001,19.0,0.05,Cu,BTC,ДМФА,4.0028,2.0014,110,120,40.0,1,6,1,0,9,6,0,207.11699999999996,-3.2229,120.38999999999999,6,0,242,207,0.016540495867768595,0.009668599033816424,1.7107436247147845,9.993004894075897,63.546,0.82,1.9,73.095,-0.2956000000000001,0.0,1.0,7.863952040400001,0.011796187683275809,2443.5936490721588,0.32999999999157775,17636.52,0.17095509271461723,184.2315644673045,-12.930000000013454,2.1928598023392497e-06
299,MOF-299-305^^(Zr-BDC),110,0.44787372,18.81818181818182,0.6376811594202899,12.91,6.21,1038.0,0.82787372,94.4,0.3800000000000001,Zr,BDC,ДМФА,0.7699999999999999,0.4859599999999999,110,160,182.0,1,4,1,0,8,4,0,164.11599999999996,-1.5864000000000003,80.25999999999999,4,0,233,164,0.003304721030042918,0.0029631707317073165,1.1152647666960591,236.36363605667063,91.224,0.86,1.33,73.095,-0.2956000000000001,0.0,1.0,5.1410958012000005,0.012437379576095918,2317.617558990473,0.3299999999824637,6445.98,0.28560063304347827,12.246316152467843,-6.210000000202413,9.50658894588609e-06
299,MOF-299-305(Zr-BDC),160,0.44804718,18.81818181818182,0.6376811594202899,12.915,6.21,1038.038,0.82504718,94.485,0.377,Zr,BDC,ДМФА,0.7699999999999999,0.4859599999999999,110,160,182.0,1,4,1,0,8,4,0,164.11599999999996,-1.5864000000000003,80.25999999999999,4,0,233,164,0.003304721030042918,0.0029631707317073165,1.1152647666960591,236.36363605667063,91.224,0.86,1.33,73.095,-0.2956000000000001,0.0,1.0,5.1235429878,0.012441741053783732,2316.805113432909,0.3299999999824637,6446.21598,0.28571124521739133,12.246316152467843,-6.210000000202413,9.50658894588609e-06
306,MOF-306(Al),140,0.54535824,15.60606060606061,0.7689320388349515,15.72,5.15,1590.0,1.23535824,486.0,0.6900000000000001,Al,BTC,ДМФА,1.0707,0.4937,140,110,28.0,1,6,1,0,9,6,0,207.11699999999996,-3.2229,120.38999999999999,6,0,375,207,0.0028552,0.002385024154589372,1.1971362207672722,26.151116067851763,26.9815386,0.675,1.61,73.095,-0.2956000000000001,0.0,1.0,6.362094936000001,0.009886792452823971,2915.5147579405516,0.32999999997885426,8188.500000000001,0.41934342337864083,7.985298740847609,-5.150000000310422,1.3822718324743953e-05
307,MOF-307(Zn),140,0.1630524,37.96969696969697,0.3160415003990423,4.7,12.53,404.0,0.179,0.717,0.016,Zn,BDC,ДМФА,0.8918,0.4986,140,110,24.0,1,4,1,0,8,4,0,164.11599999999996,-1.5864000000000003,80.25999999999999,4,0,297,164,0.0030026936026936028,0.0030402439024390243,0.9876485937973957,26.911863616380508,65.409,0.88,1.65,73.095,-0.2956000000000001,0.0,1.0,2.24287,0.011633663366307839,2477.7310700257644,0.32999999999130886,5062.12,0.051531325139664796,156.77729705146106,-12.530000000015809,2.335101561635031e-06
314,MOF-314(Zn),150,0.15680784,29.18181818181818,0.411214953271028,4.52,9.63,373.0,0.17680784,9.0,0.0199999999999999,Zn,BDC,ДМФА,0.8914,0.4985,150,150,24.0,1,4,1,0,8,4,0,164.11599999999996,-1.5864000000000003,80.25999999999999,4,0,297,164,0.003001346801346801,0.0030396341463414635,0.9874036378870186,26.92393983966352,65.409,0.88,1.65,73.095,-0.2956000000000001,0.0,1.0,1.7026594992000001,0.012117962466455447,2378.7075800629127,0.3299999999886916,3591.9900000000002,0.06448172859813084,48.66277642192278,-9.63000000005094,3.953259670833161e-06
318,MOF-318-319(Al),130,0.4544652,16.39393939393939,0.7319778188539741,13.1,5.41,1297.0,0.8144652,222.0,0.36,Al,BTC,ДМФА,1.0804,0.4915,130,150,28.0,1,6,1,0,9,6,0,207.11699999999996,-3.2229,120.38999999999999,6,0,375,207,0.0028810666666666666,0.0023743961352657005,1.21338870565318,25.916327262202582,26.9815386,0.675,1.61,73.095,-0.2956000000000001,0.0,1.0,4.406256732,0.010100231302999151,2853.9038789902856,0.3299999999798707,7016.77,0.3326584458410351,8.86836852988589,-5.410000000279513,1.2526028227593467e-05
319,MOF-318-319(Al),130,0.4544652,16.39393939393939,0.7319778188539741,13.1,5.41,1297.0,0.8144652,222.0,0.36,Al,BTC,ДМФА,1.0805,0.4916,130,150,28.0,1,6,1,0,9,6,0,207.11699999999996,-3.2229,120.38999999999999,6,0,375,207,0.0028813333333333334,0.00237487922705314,1.2132541677306496,25.913928712712696,26.9815386,0.675,1.61,73.095,-0.2956000000000001,0.0,1.0,4.406256732,0.010100231302999151,2853.9038789902856,0.3299999999798707,7016.77,0.3326584458410351,8.86836852988589,-5.410000000279513,1.2526028227593467e-05
326,MOF-326-180(Cu),180,0.46209744,38.45454545454545,0.3120567375886525,13.32,12.69,1130.0,0.53209744,33.0,0.07,Cu,BTC,ДМФА/Вода,4.0028,1.9992,120,130,60.0,2,6,1,0,9,6,0,207.11699999999996,-3.2229,120.38999999999999,6,0,242,207,0.016540495867768595,0.009657971014492754,1.7126261955354527,14.989507341113844,63.546,0.82,1.9,45.555,-0.56015,0.0,0.5,6.7523165136,0.011787610619458596,2445.3716894744716,0.3299999999914185,14339.699999999999,0.1442006195744681,167.23051207554295,-12.690000000014823,2.276589204334346e-06
326,MOF-CuBTC-326(200C),200,0.55368432,29.36363636363636,0.4086687306501549,15.96,9.69,1324.0,0.66368432,68.0,0.11,Cu,BTC,ДМФА/Вода,4.0028,1.9992,120,130,60.0,2,6,1,0,9,6,0,207.11699999999996,-3.2229,120.38999999999999,6,0,242,207,0.016540495867768595,0.009657971014492754,1.7126261955354527,14.989507341113844,63.546,0.82,1.9,45.555,-0.56015,0.0,0.5,6.4311010608,0.012054380664643463,2391.2542757373835,0.3299999999887616,12829.56,0.22627346823529418,49.85503365862535,-9.69000000004972,3.904454463690061e-06
326,MOF-CuBTC-326(230C),230,0.4579344,49.90909090909091,0.2404371584699454,13.2,16.47,1140.0,0.5779344,52.0,0.1199999999999999,Cu,BTC,ДМФА/Вода,4.0028,1.9992,120,130,60.0,2,6,1,0,9,6,0,207.11699999999996,-3.2229,120.38999999999999,6,0,242,207,0.016540495867768595,0.009657971014492754,1.7126261955354527,14.989507341113844,63.546,0.82,1.9,45.555,-0.56015,0.0,0.5,9.518579567999998,0.011578947368410895,2489.439530008142,0.32999999999338797,18775.8,0.11010444590163937,768.3864839621598,-16.470000000003225,1.3515145263033463e-06
329,MOF-329-160(Cu),160,0.07146552,28.45454545454545,0.4217252396166135,2.06,9.39,171.0,0.12146552,26.0,0.0499999999999999,Cu,BTC,ДМФА/Вода,4.0011,2.0008,130,160,60.0,1,6,1,0,9,6,0,207.11699999999996,-3.2229,120.38999999999999,6,0,242,207,0.016533471074380166,0.009665700483091786,1.7105298672116216,14.995876130315194,63.546,0.82,1.9,45.555,-0.56015,0.0,0.5,1.1405612328,0.012046783625660546,2392.7622384506226,0.3299999999884026,1605.69,0.030138813546325888,44.17213219453517,-9.390000000056117,4.1579257698079765e-06
329,MOF-329-180(Cu),180,0.0485688,32.6060606060606,0.3680297397769517,1.4,10.76,120.0,0.0985688,20.0,0.05,Cu,BTC,ДМФА/Вода,4.0011,2.0008,130,160,60.0,1,6,1,0,9,6,0,207.11699999999996,-3.2229,120.38999999999999,6,0,242,207,0.016533471074380166,0.009665700483091786,1.7105298672116216,14.995876130315194,63.546,0.82,1.9,45.555,-0.56015,0.0,0.5,1.060600288,0.011666666666569443,2470.7218940817584,0.3299999999898793,1291.2,0.017874762825278813,76.76713525678376,-10.760000000032292,3.166528298808196e-06
330,MOF-330-200(Cu),200,0.21578424,35.90909090909091,0.3341772151898734,6.22,11.85,524.0,0.30578424,26.0,0.09,Cu,BTC,ДМСО,4.0044,2.0008,130,160,40.0,1,6,1,0,9,6,0,207.11699999999996,-3.2229,120.38999999999999,6,0,242,207,0.01654710743801653,0.009665700483091786,1.7119406663822994,9.989012084210115,63.546,0.82,1.9,78.13600000000001,-0.005299999999999971,0.0,1.0,3.6235432439999995,0.011870229007610934,2428.351568083232,0.3299999999908102,6209.4,0.07211017640506329,119.16417153382737,-11.8500000000208,2.6107856416749603e-06
330,MOF-330-230(Cu),230,0.05516028,26.51515151515152,0.4525714285714286,1.59,8.75,133.0,0.118,19.606,0.063,Cu,BTC,ДМСО,4.0044,2.0008,130,160,40.0,1,6,1,0,9,6,0,207.11699999999996,-3.2229,120.38999999999999,6,0,242,207,0.01654710743801653,0.009665700483091786,1.7119406663822994,9.989012084210115,63.546,0.82,1.9,78.13600000000001,-0.005299999999999971,0.0,1.0,1.0325,0.011954887217955228,2411.155229611684,0.32999999998755425,1163.75,0.02496396672,34.12078194366897,-8.750000000072648,4.788415304725945e-06
331,MOF-331-160(Cu),160,0.37363284,36.81818181818182,0.3259259259259259,10.77,12.15,892.0,0.4136328399999999,18.0,0.0399999999999998,Cu,BTC,ДМФА,4.0056,2.0052,120,160,40.0,1,6,1,0,9,6,0,207.11699999999996,-3.2229,120.38999999999999,6,0,242,207,0.01655206611570248,0.00968695652173913,1.7086960563785807,9.986019570105347,63.546,0.82,1.9,73.095,-0.2956000000000001,0.0,1.0,5.025639005999999,0.012073991031376598,2387.370439955517,0.3299999999910371,10837.800000000001,0.12177662933333333,134.49506481953725,-12.150000000018432,2.483449655493597e-06
331,MOF-331-180(Cu),180,0.47077044,35.45454545454545,0.3384615384615385,13.57,11.7,1114.0,0.50077044,17.0,0.03,Cu,BTC,ДМФА,4.0056,2.0052,120,160,40.0,1,6,1,0,9,6,0,207.11699999999996,-3.2229,120.38999999999999,6,0,242,207,0.01655206611570248,0.00968695652173913,1.7086960563785807,9.986019570105347,63.546,0.82,1.9,73.095,-0.2956000000000001,0.0,1.0,5.859014148,0.012181328545770035,2366.333786024599,0.32999999999069235,13033.8,0.1593376873846154,112.16706927823886,-11.7000000000221,2.6781579864716287e-06
331,MOF-331-200(Cu),200,0.43677228,37.54545454545455,0.3196125907990315,12.59,12.39,1068.0,0.54677228,40.0,0.11,Cu,BTC,ДМФА,4.0056,2.0052,120,160,40.0,1,6,1,0,9,6,0,207.11699999999996,-3.2229,120.38999999999999,6,0,242,207,0.01655206611570248,0.00968695652173913,1.7086960563785807,9.986019570105347,63.546,0.82,1.9,73.095,-0.2956000000000001,0.0,1.0,6.7745085492,0.011788389513097576,2445.2101162527756,0.3299999999912107,13232.52,0.13959792000000001,148.1681536300135,-12.390000000016732,2.38817035769887e-06
331,MOF-331-230(Cu),230,0.48360648,46.03030303030302,0.2606978275181041,13.94,15.19,1199.0,0.6236064800000001,43.0,0.1400000000000001,Cu,BTC,ДМФА,4.0056,2.0052,120,160,40.0,1,6,1,0,9,6,0,207.11699999999996,-3.2229,120.38999999999999,6,0,242,207,0.01655206611570248,0.00968695652173913,1.7086960563785807,9.986019570105347,63.546,0.82,1.9,73.095,-0.2956000000000001,0.0,1.0,9.472582431200001,0.01162635529607037,2479.2885271527202,0.3299999999928309,18212.809999999998,0.12607515870967748,458.4805760723169,-15.190000000005407,1.5888846468676363e-06
332,MOF-332-160(Cu),160,0.40901868,37.87878787878788,0.3168,11.79,12.5,967.0,0.43901868,17.0,0.0299999999999999,Cu,BTC,ДМФА,4.0053,2.0066,120,160,40.0,1,6,1,0,9,6,0,207.11699999999996,-3.2229,120.38999999999999,6,0,242,207,0.016550826446280992,0.009693719806763286,1.7073760196119452,9.986767530525361,63.546,0.82,1.9,73.095,-0.2956000000000001,0.0,1.0,5.4877335,0.012192347466378291,2364.1951943021395,0.329999999991288,12087.5,0.12957711782400003,154.89132952109634,-12.500000000016003,2.3463234993158735e-06
332,MOF-332-180(Cu),180,0.45932208,37.99999999999999,0.3157894736842106,13.24,12.54,1117.0,0.51932208,26.0,0.06,Cu,BTC,ДМФА,4.0053,2.0066,120,160,40.0,1,6,1,0,9,6,0,207.11699999999996,-3.2229,120.38999999999999,6,0,242,207,0.016550826446280992,0.009693719806763286,1.7073760196119452,9.986767530525361,63.546,0.82,1.9,73.095,-0.2956000000000001,0.0,1.0,6.5122988832,0.011853178155763784,2431.8447690739254,0.32999999999131585,14007.179999999998,0.1450490778947369,157.41104219474195,-12.540000000015747,2.3313788016662815e-06
332,MOF-332-200(Cu),200,0.36530676,41.12121212121212,0.2918201915991157,10.53,13.57,902.0,0.5053067600000001,54.0,0.1400000000000001,Cu,BTC,ДМФА,4.0053,2.0066,120,160,40.0,1,6,1,0,9,6,0,207.11699999999996,-3.2229,120.38999999999999,6,0,242,207,0.016550826446280992,0.009693719806763286,1.7073760196119452,9.986767530525361,63.546,0.82,1.9,73.095,-0.2956000000000001,0.0,1.0,6.857012733200001,0.011674057649654462,2469.1576951131215,0.329999999991975,12240.14,0.10660388869565218,238.50277034948707,-13.570000000010394,1.9908943813709197e-06
332,MOF-332-230Reg(Cu),230,0.29418816,38.31515151515151,0.3131920278392914,8.48,12.644,721.098,0.52,63.0,0.23,Cu,BTC,ДМФА,4.0053,2.0066,120,160,40.0,1,6,1,0,9,6,0,207.11699999999996,-3.2229,120.38999999999999,6,0,242,207,0.016550826446280992,0.009693719806763286,1.7073760196119452,9.986767530525361,63.546,0.82,1.9,73.095,-0.2956000000000001,0.0,1.0,6.57488,0.011759844015637599,2451.1455442287493,0.3299999999913873,9117.563112,0.0921373863967099,164.15579542891766,-12.644000000015101,2.2931842058205442e-06
334,MOF-334-200(Cu),200,0.42601776,37.78787878787879,0.3175621491579791,12.28,12.47,1034.0,0.47601776,17.0,0.0499999999999999,Cu,BTC,ДМФА,4.0046,2.0056,120,160,40.0,1,6,1,0,9,6,0,207.11699999999996,-3.2229,120.38999999999999,6,0,242,207,0.01654793388429752,0.009688888888888888,1.707928779671086,9.98851320731446,63.546,0.82,1.9,73.095,-0.2956000000000001,0.0,1.0,5.9359414672,0.011876208897474008,2427.1288539071024,0.32999999999126706,12893.980000000001,0.13528711544506813,153.02804941800906,-12.4700000000162,2.357626526715312e-06
337,MOF-337-200(Cu),200,0.62827212,19.60606060606061,0.6120556414219475,18.11,6.47,1447.0,0.67827212,42.0,0.05,Cu,BTC,ДМФА,4.005,2.0065,110,160,40.0,1,6,1,0,9,6,0,207.11699999999996,-3.2229,120.38999999999999,6,0,242,207,0.016549586776859505,0.009693236714975845,1.7073332217253632,9.987515602999371,63.546,0.82,1.9,73.095,-0.2956000000000001,0.0,1.0,4.3884206164,0.012515549412569098,2303.1421443575405,0.3299999999831684,9362.09,0.38453749539412674,13.600598837715005,-6.4700000001822575,8.757887354740355e-06
337,MOF-337-210(Cu),210,0.0704247599999999,21.51515151515151,0.5577464788732395,2.03,7.1,166.0,0.23042476,42.0,0.16,Cu,BTC,ДМФА,4.005,2.0065,110,160,40.0,1,6,1,0,9,6,0,207.11699999999996,-3.2229,120.38999999999999,6,0,242,207,0.016549586776859505,0.009693236714975845,1.7073332217253632,9.987515602999371,63.546,0.82,1.9,73.095,-0.2956000000000001,0.0,1.0,1.636015796,0.012228915662576934,2357.1255002200182,0.32999999998466206,1178.6,0.03927916191549291,17.536196251014275,-7.100000000141354,7.272625407023619e-06
337,MOF-337(CuBTC)-145,145,0.337518468,37.58181818181818,0.3193033381712627,9.729,12.402,817.354,0.4315184679999999,62.908,0.0939999999999998,Cu,BTC,ДМФА,4.005,2.0065,110,160,40.0,1,6,1,0,9,6,0,207.11699999999996,-3.2229,120.38999999999999,6,0,242,207,0.016549586776859505,0.009693236714975845,1.7073332217253632,9.987515602999371,63.546,0.82,1.9,73.095,-0.2956000000000001,0.0,1.0,5.351692040135998,0.011903043234618165,2421.657109377324,0.3299999999912192,10136.824308,0.10777077352685052,148.88717685446179,-12.402000000016649,2.3835510737554774e-06
343,MOF-343(Cu),200,0.66053568,22.33333333333333,0.5373134328358209,19.04,7.37,1530.0,0.69053568,24.0,0.03,Cu,BTC,ДМФА,4.0097,1.9998,110,110,40.0,1,6,1,0,9,6,0,207.11699999999996,-3.2229,120.38999999999999,6,0,242,207,0.01656900826446281,0.009660869565217391,1.7150636842312328,9.975808661501906,63.546,0.82,1.9,73.095,-0.2956000000000001,0.0,1.0,5.0892479616,0.01244444444443631,2316.3018198860937,0.32999999998522395,11276.1,0.35491469373134327,19.554196839343067,-7.370000000126766,6.749520807852885e-06
343,MOF-343-130(Cu),130,0.47840268,36.45454545454545,0.3291770573566085,13.79,12.03,1145.0,0.52840268,23.0,0.0499999999999999,Cu,BTC,ДМФА,4.0097,1.9998,110,110,40.0,1,6,1,0,9,6,0,207.11699999999996,-3.2229,120.38999999999999,6,0,242,207,0.01656900826446281,0.009660869565217391,1.7150636842312328,9.975808661501906,63.546,0.82,1.9,73.095,-0.2956000000000001,0.0,1.0,6.3566842404,0.012043668122260223,2393.38123608885,0.32999999999094765,13774.349999999999,0.15747918643391523,128.1392236229846,-12.030000000019344,2.5332418936594715e-06
351,MOF-351(Zr)^^,130,0.57172416,16.39393939393939,0.7319778188539741,16.48,5.41,1333.0,1.23172416,148.0,0.6599999999999999,Zr,BDC,ДМФА,0.6839,1.063,130,160,64.0,1,4,1,0,8,4,0,164.11599999999996,-1.5864000000000003,80.25999999999999,4,0,233,164,0.00293519313304721,0.00648170731707317,0.4528425207465372,93.58093274809048,91.224,0.86,1.33,73.095,-0.2956000000000001,0.0,1.0,6.6636277056,0.0123630907726839,2331.543934873167,0.3299999999798707,7211.53,0.41848940362292053,8.86836852988589,-5.410000000279513,1.2526028227593467e-05
351,MOF-351-180(Zr)^^,180,0.46972968,17.33333333333333,0.6923076923076924,13.54,5.72,1089.0,0.89972968,124.0,0.43,Zr,BDC,ДМФА,0.6839,1.063,130,160,64.0,1,4,1,0,8,4,0,164.11599999999996,-1.5864000000000003,80.25999999999999,4,0,233,164,0.00293519313304721,0.00648170731707317,0.4528425207465372,93.58093274809048,91.224,0.86,1.33,73.095,-0.2956000000000001,0.0,1.0,5.1464537696,0.01243342516068647,2318.3546708857,0.32999999998096163,6229.08,0.3251974707692308,10.049776522466491,-5.720000000246654,1.1205103145876198e-05
351,MOF-351(ZrBDC),160,0.57189762,16.39696969696969,0.7318425429680282,16.485,5.411,1333.118,1.22689762,147.803,0.6549999999999999,Zr,BDC,ДМФА,0.6839,1.063,130,160,64.0,1,4,1,0,8,4,0,164.11599999999996,-1.5864000000000003,80.25999999999999,4,0,233,164,0.00293519313304721,0.00648170731707317,0.4528425207465372,93.58093274809048,91.224,0.86,1.33,73.095,-0.2956000000000001,0.0,1.0,6.638743021819999,0.012365747068142231,2331.0430941624777,0.3299999999798744,7213.501497999999,0.41853900853816306,8.871946910252477,-5.411000000279398,1.2521398816849446e-05
352,MOF-352+353(Al),160,0.300363336,17.66666666666666,0.679245283018868,8.658,5.83,759.022,0.5873633359999999,184.895,0.2869999999999999,Al,BTC,ДМФА,1.0706,0.4932,130,130,28.0,1,6,1,0,9,6,0,207.11699999999996,-3.2229,120.38999999999999,6,0,375,207,0.002854933333333333,0.002382608695652174,1.1982379399123002,26.153558727672742,26.9815386,0.675,1.61,73.095,-0.2956000000000001,0.0,1.0,3.4243282488799993,0.01140678399307081,2527.0128091565316,0.32999999998132085,4425.098260000001,0.20402037916981133,10.50578824678977,-5.830000000235948,1.0786258065663734e-05
352,MOF-352+353^^,130,0.3000858,17.66666666666666,0.679245283018868,8.65,5.83,759.0,0.5900858,184.0,0.29,Al,BTC,ДМФА,1.0706,0.4932,130,130,28.0,1,6,1,0,9,6,0,207.11699999999996,-3.2229,120.38999999999999,6,0,375,207,0.002854933333333333,0.002382608695652174,1.1982379399123002,26.153558727672742,26.9815386,0.675,1.61,73.095,-0.2956000000000001,0.0,1.0,3.440200214,0.011396574440037686,2529.2766184561992,0.32999999998132085,4424.97,0.20383186415094343,10.50578824678977,-5.830000000235948,1.0786258065663734e-05
354,MOF-354(Al)^^,130,0.2966166,17.18181818181818,0.6984126984126985,8.55,5.67,748.0,0.5466166,215.0,0.25,Al,BTC,ДМФА,1.0706,0.493,130,160,28.0,1,6,1,0,9,6,0,207.11699999999996,-3.2229,120.38999999999999,6,0,375,207,0.002854933333333333,0.002381642512077295,1.19872404029234,26.153558727672742,26.9815386,0.675,1.61,73.095,-0.2956000000000001,0.0,1.0,3.099316122,0.011430481283407179,2521.7738908686365,0.32999999998079366,4241.16,0.20716080000000003,9.849094308714895,-5.6700000002516795,1.140359535685621e-05
354,MOF-354(Al),160,0.296477832,17.1939393939394,0.6979203383856185,8.546,5.674,748.079,0.550477832,214.661,0.254,Al,BTC,ДМФА,1.0706,0.493,130,160,28.0,1,6,1,0,9,6,0,207.11699999999996,-3.2229,120.38999999999999,6,0,375,207,0.002854933333333333,0.002381642512077295,1.19872404029234,26.153558727672742,26.9815386,0.675,1.61,73.095,-0.2956000000000001,0.0,1.0,3.123411218768,0.011423927152063588,2523.220682066979,0.32999999998080715,4244.600246,0.20691790883327454,9.865000342659464,-5.674000000251275,1.1387522638124698e-05
355,MOF-355(160C)(Zr)^^,160,0.46452588,18.12121212121212,0.6622073578595318,13.39,5.98,1112.0,1.08452588,247.0,0.6199999999999999,Zr,BDC,ДМФА,1.3788,2.1398,130,110,128.0,1,4,1,0,8,4,0,164.11599999999996,-1.5864000000000003,80.25999999999999,4,0,233,164,0.005917596566523606,0.013047560975609758,0.45354040682738783,92.83434864169251,91.224,0.86,1.33,73.095,-0.2956000000000001,0.0,1.0,6.4854647624,0.012041366906463992,2393.8386330728467,0.3299999999817893,6649.76,0.30761245565217393,11.161150601457352,-5.980000000222094,1.0251928020045672e-05
355,MOF-355(Zr)^^,130,0.51933924,16.27272727272727,0.7374301675977654,14.97,5.37,1501.0,2.09933924,770.0,1.58,Zr,BDC,ДМФА,1.3788,2.1398,130,110,128.0,1,4,1,0,8,4,0,164.11599999999996,-1.5864000000000003,80.25999999999999,4,0,233,164,0.005917596566523606,0.013047560975609758,0.45354040682738783,92.83434864169251,91.224,0.86,1.33,73.095,-0.2956000000000001,0.0,1.0,11.2734517188,0.009973351099260511,2890.211024897308,0.32999999997972074,8060.37,0.3829764227932961,8.726410632474419,-5.37000000028406,1.2713330724454687e-05
358,MOF-358(Al)^^,130,0.46244436,15.63636363636364,0.7674418604651163,13.33,5.16,1257.0,0.93244436,318.0,0.47,Al,BTC,ДМФА,1.0746,0.4933,130,160,28.0,1,6,1,0,9,6,0,207.11699999999996,-3.2229,120.38999999999999,6,0,375,207,0.0028656,0.0023830917874396135,1.2024710137614032,26.056206936482216,26.9815386,0.675,1.61,73.095,-0.2956000000000001,0.0,1.0,4.8114128976,0.010604614160691644,2718.1648345367107,0.3299999999788953,6486.12,0.35489916,8.017577931711568,-5.160000000309173,1.3769193812271716e-05
358,MOF-358(AlBTC),160,0.4624096680000001,15.64545454545454,0.7669959325973271,13.329,5.163,1257.462,0.924409668,318.414,0.4619999999999999,Al,BTC,ДМФА,1.0746,0.4933,130,160,28.0,1,6,1,0,9,6,0,207.11699999999996,-3.2229,120.38999999999999,6,0,375,207,0.0028656,0.0023830917874396135,1.2024710137614032,26.056206936482216,26.9815386,0.675,1.61,73.095,-0.2956000000000001,0.0,1.0,4.772727115884,0.010599922701433047,2719.3678772318226,0.3299999999789078,6492.276306000001,0.3546663345496805,8.02728710920812,-5.163000000308799,1.3753197073787772e-05
365,MOF-365-220C(CuBTC)^^,220,0.6383327999999999,51.27272727272727,0.2340425531914894,18.4,16.92,1589.0,0.7183327999999999,21.0,0.0799999999999999,Cu,BTC,ДМФА,4.0003,2.0002,100,100,40.0,1,6,1,0,9,6,0,207.11699999999996,-3.2229,120.38999999999999,6,0,242,207,0.0165301652892562,0.00966280193236715,1.7107008602944482,9.999250053746156,63.546,0.82,1.9,73.095,-0.2956000000000001,0.0,1.0,12.154190975999999,0.011579609817487992,2489.2971150952967,0.3299999999935639,26885.88,0.14939703829787235,921.3416257724803,-16.92000000000269,1.28058142743812e-06
366,MOF-366-220C(CuBTC)^^,220,0.66469872,57.2121212121212,0.2097457627118644,19.16,18.88,1667.0,0.7446987199999999,22.0,0.0799999999999999,Cu,BTC,ДМФА,4.0001,2.0003,100,100,36.0,1,6,1,0,9,6,0,207.11699999999996,-3.2229,120.38999999999999,6,0,242,207,0.016529338842975205,0.00966328502415459,1.7105298137360374,8.999775003374973,63.546,0.82,1.9,73.095,-0.2956000000000001,0.0,1.0,14.059911833599998,0.011493701259741156,2507.9031256327635,0.3299999999942321,31472.96,0.13941773999999998,2031.5005455538092,-18.880000000001218,1.0284991481887307e-06
370,MOF-370-P-130C,130,0.36322524,38.36363636363636,0.3127962085308057,10.47,12.66,892.0,0.41322524,24.0,0.0499999999999999,Cu,BTC,ДМФА,16.0005,8.0015,100,100,128.0,1,6,1,0,9,6,0,207.11699999999996,-3.2229,120.38999999999999,6,0,242,207,0.06611776859504132,0.03865458937198068,1.7104765037936531,7.999750007312287,63.546,0.82,1.9,73.095,-0.2956000000000001,0.0,1.0,5.2314315384,0.01173766816142182,2455.7764695653404,0.3299999999913982,11292.72,0.11361547791469195,165.2187965925466,-12.660000000015003,2.2873915104239576e-06
370,MOF-370-P-160C,160,0.5307876,38.93939393939394,0.3081712062256809,15.3,12.85,1278.0,0.5607876,11.0,0.03,Cu,BTC,ДМФА,16.0005,8.0015,100,100,128.0,1,6,1,0,9,6,0,207.11699999999996,-3.2229,120.38999999999999,6,0,242,207,0.06611776859504132,0.03865458937198068,1.7104765037936531,7.999750007312287,63.546,0.82,1.9,73.095,-0.2956000000000001,0.0,1.0,7.206120660000001,0.011971830985906127,2407.7427535840275,0.32999999999152535,16422.3,0.16357345494163422,178.38070112835695,-12.850000000013896,2.220248886542457e-06
370,MOF-370-P-180C,180,0.35489916,39.90909090909091,0.3006833712984055,10.23,13.17,879.0,0.51489916,59.0,0.16,Cu,BTC,ДМФА,16.0005,8.0015,100,100,128.0,1,6,1,0,9,6,0,207.11699999999996,-3.2229,120.38999999999999,6,0,242,207,0.06611776859504132,0.03865458937198068,1.7104765037936531,7.999750007312287,63.546,0.82,1.9,73.095,-0.2956000000000001,0.0,1.0,6.781221937200001,0.011638225255959457,2476.7598703903386,0.32999999999173124,11576.43,0.10671227589977222,202.9609843611452,-13.17000000001221,2.1136660236421694e-06
370,MOF-370-P-200C,200,0.66018876,52.51515151515151,0.2285054818234276,19.03,17.33,1660.0,0.74018876,20.0,0.0799999999999999,Cu,BTC,ДМФА,16.0005,8.0015,100,100,128.0,1,6,1,0,9,6,0,207.11699999999996,-3.2229,120.38999999999999,6,0,242,207,0.06611776859504132,0.03865458937198068,1.7104765037936531,7.999750007312287,63.546,0.82,1.9,73.095,-0.2956000000000001,0.0,1.0,12.827471210799999,0.011463855421679842,2514.4323836800368,0.32999999999371615,28767.799999999996,0.1508567506982112,1087.0601662767162,-17.33000000000228,1.2207051894377184e-06
370,MOF-370-P-230C,230,0.65984184,60.6969696969697,0.1977034448327509,19.02,20.03,1688.0,0.74984184,21.0,0.0899999999999999,Cu,BTC,ДМФА,16.0005,8.0015,100,100,128.0,1,6,1,0,9,6,0,207.11699999999996,-3.2229,120.38999999999999,6,0,242,207,0.06611776859504132,0.03865458937198068,1.7104765037936531,7.999750007312287,63.546,0.82,1.9,73.095,-0.2956000000000001,0.0,1.0,15.019332055200001,0.011267772511841665,2558.1887887585476,0.32999999999456314,33810.64,0.13045300481278085,3230.720870130041,-20.030000000000765,9.137891933146893e-07
370,MOF-370-P-240C,240,0.5914986,56.81818181818181,0.2112,17.05,18.75,1498.0,0.6814986,23.0,0.0899999999999999,Cu,BTC,ДМФА,16.0005,8.0015,100,100,128.0,1,6,1,0,9,6,0,207.11699999999996,-3.2229,120.38999999999999,6,0,242,207,0.06611776859504132,0.03865458937198068,1.7104765037936531,7.999750007312287,63.546,0.82,1.9,73.095,-0.2956000000000001,0.0,1.0,12.77809875,0.011381842456601215,2532.550368618708,0.32999999999419205,28087.5,0.12492450431999999,1927.7053886062683,-18.750000000001286,1.0428104441404438e-06
370,MOF-370-P-250C,250,0.0877707599999999,25.6060606060606,0.4686390532544379,2.53,8.45,229.0,0.24777076,54.0,0.16,Cu,BTC,ДМФА,16.0005,8.0015,100,100,128.0,1,6,1,0,9,6,0,207.11699999999996,-3.2229,120.38999999999999,6,0,242,207,0.06611776859504132,0.03865458937198068,1.7104765037936531,7.999750007312287,63.546,0.82,1.9,73.095,-0.2956000000000001,0.0,1.0,2.093662922,0.011048034934449572,2609.0693232111803,0.3299999999871125,1935.0499999999997,0.041132805869822445,30.23140453413168,-8.450000000081996,5.134456731460064e-06
382,MOF-382(Cu),110,0.44162916,35.48484848484848,0.3381725021349274,12.73,11.71,1051.0,0.46162916,5.2,0.0199999999999999,Cu,BTC,ДМФА,4.0005,2.0003,110,110,32.0,1,6,1,0,9,6,0,207.11699999999996,-3.2229,120.38999999999999,6,0,242,207,0.01653099173553719,0.00966328502415459,1.7107008624411935,7.999000122984877,63.546,0.82,1.9,73.095,-0.2956000000000001,0.0,1.0,5.4056774636,0.01211227402472682,2379.824732633541,0.3299999999907004,12307.210000000001,0.14934683805294618,112.62048528124481,-11.71000000002201,2.673585801242096e-06
382,MOF-382(CuBTC)-150,150,0.408741144,38.69090909090909,0.3101503759398497,11.782,12.768,983.498,0.429741144,3.692,0.021,Cu,BTC,ДМФА,4.0005,2.0003,110,110,32.0,1,6,1,0,9,6,0,207.11699999999996,-3.2229,120.38999999999999,6,0,242,207,0.01653099173553719,0.00966328502415459,1.7107008624411935,7.999000122984877,63.546,0.82,1.9,73.095,-0.2956000000000001,0.0,1.0,5.486934926592,0.011979688824977804,2406.163441167637,0.32999999999147095,12557.302464000002,0.12677121947368422,172.57635372403573,-12.768000000014364,2.2488586973981256e-06
389,MOF-389(Cu)^^,120,0.320901,36.57575757575758,0.328086164043082,9.25,12.07,770.0,0.350901,7.0,0.03,Cu,BTC,ДМФА,20.0025,10.0018,120,110,160.0,1,6,1,0,9,6,0,207.11699999999996,-3.2229,120.38999999999999,6,0,242,207,0.08265495867768595,0.04831787439613526,1.7106496922730416,7.999000124584477,63.546,0.82,1.9,73.095,-0.2956000000000001,0.0,1.0,4.23537507,0.012012987012971411,2399.4939174402884,0.3299999999909777,9293.9,0.10528317812758906,130.22374331012415,-12.070000000019034,2.5164793795932397e-06
393,MOF-393(Zr)^^,160,0.53703216,21.42424242424243,0.56011315417256,15.48,7.07,1268.0,0.57703216,9.0,0.04,Zr,BDC,ДМФА,1.5991,1.0291,110,110,96.0,1,4,1,0,8,4,0,164.11599999999996,-1.5864000000000003,80.25999999999999,4,0,233,164,0.0068630901287553645,0.006274999999999999,1.0937193681332267,60.033768957517495,91.224,0.86,1.33,73.095,-0.2956000000000001,0.0,1.0,4.0796173712,0.012208201892734851,2361.1248861499753,0.32999999998459684,8964.76,0.3007987770297029,17.32524289643093,-7.070000000143076,7.334475947097228e-06
394,MOF-394(CuBTC)^^,200,0.57866256,46.54545454545454,0.2578125000000001,16.68,15.36,1438.0,0.63866256,16.0,0.0599999999999999,Cu,BTC,ДМФА,8.0012,4.0008,110,110,64.0,1,6,1,0,9,6,0,207.11699999999996,-3.2229,120.38999999999999,6,0,242,207,0.03306280991735538,0.019327536231884056,1.7106581930579678,7.998800178973303,63.546,0.82,1.9,73.095,-0.2956000000000001,0.0,1.0,9.8098569216,0.011599443671758275,2485.0406729527467,0.3299999999929102,22087.68,0.14918644125000008,491.02692826795646,-15.360000000005048,1.5539086522764257e-06
398,MOF-398,250,0.407492232,36.1060606060606,0.3323541754091482,11.746,11.915,964.006,0.421492232,0.057,0.014,Cu,BTC,ДМФА,3.6317,2.1004,110,110,20.0,1,6,1,0,9,6,0,207.11699999999996,-3.2229,120.38999999999999,6,0,242,207,0.015007024793388429,0.010146859903381643,1.478982015845614,5.507062806534939,63.546,0.82,1.9,73.095,-0.2956000000000001,0.0,1.0,5.02207994428,0.012184571465310191,2365.7039863137707,0.3299999999908603,11486.131489999998,0.13543174475199332,122.33024314583685,-11.915000000020262,2.5823780578094865e-06
399,MOF-399,150,0.387613716,36.23636363636363,0.3311590566984446,11.173,11.958,914.288,0.401613716,0.061,0.014,Cu,BTC,ДМФА,3.6308,2.1009,110,110,24.0,1,6,1,0,9,6,0,207.11699999999996,-3.2229,120.38999999999999,6,0,242,207,0.015003305785123966,0.01014927536231884,1.4782635972774032,6.6101134717940635,63.546,0.82,1.9,73.095,-0.2956000000000001,0.0,1.0,4.802496815928,0.012220438198891136,2358.7606937037267,0.32999999999089324,10933.055904,0.12836179255393879,124.47081471347063,-11.958000000019917,2.5638394046897225e-06
402,MOF-402,150,0.485237004,35.83636363636364,0.334855403348554,13.987,11.826,1133.19,0.485237004,0.05,0.0,Cu,BTC,ДМФА/Этанол,4.0009,2.0005,110,130,32.0,1,6,1,0,9,6,0,207.11699999999996,-3.2229,120.38999999999999,6,0,242,207,0.016532644628099172,0.00966425120772947,1.710700866734041,7.998200402909796,63.546,0.82,1.9,59.582,-0.14850000000000005,0.5,1.0,5.738412809304001,0.012343031618693826,2335.333019376789,0.32999999999079144,13401.104940000001,0.16248423269406392,118.01598783660539,-11.826000000021004,2.6213931904956694e-06
407,MOF-407,120,0.3503892,34.51515151515152,0.3476733977172959,10.1,11.39,826.0,0.3503892,1.98,0.0,Cu,BTC,ДМСО,4.0008,2.0003,120,120,32.0,1,6,1,0,9,6,0,207.11699999999996,-3.2229,120.38999999999999,6,0,242,207,0.016532231404958676,0.00966328502415459,1.7108291489700604,7.998400317936812,63.546,0.82,1.9,78.13600000000001,-0.005299999999999971,0.0,1.0,3.9909329880000004,0.012227602905554203,2357.378588274471,0.32999999999043894,9408.140000000001,0.12182100368744514,98.98119675128136,-11.390000000025045,2.825923936852171e-06
409,MOF-409,120,0.32402328,34.18181818181818,0.351063829787234,9.34,11.28,763.0,0.33402328,4.0,0.0099999999999999,Cu,BTC,ДМСО,4.0008,2.0006,120,120,32.0,1,6,1,0,9,6,0,207.11699999999996,-3.2229,120.38999999999999,6,0,242,207,0.016532231404958676,0.009664734299516907,1.7105726015884823,7.998400317936812,63.546,0.82,1.9,78.13600000000001,-0.005299999999999971,0.0,1.0,3.7677825983999997,0.01224115334205473,2354.769069818782,0.3299999999903458,8606.64,0.11375285361702127,94.68484267047964,-11.280000000026178,2.8813082117356e-06
410,MOF-410,120,0.16235856,37.48484848484848,0.3201293451899758,4.68,12.37,385.0,0.16635856,0.5,0.0039999999999999,Cu,BTC,ДМФА/Этанол/Вода,4.0003,2.0009,120,120,30.0,1,6,1,0,9,6,0,207.11699999999996,-3.2229,120.38999999999999,6,0,242,207,0.0165301652892562,0.009666183574879228,1.7101023843694534,7.499437540309617,63.546,0.82,1.9,45.726333333333336,-0.37390000000000007,0.3333333333333333,0.6666666666666666,2.0578553871999996,0.012155844155812582,2371.2947295708045,0.3299999999911965,4762.45,0.05197573949878741,146.9774897278252,-12.370000000016864,2.395899059307205e-06
414,MOF-414,300,0.09071958,30.06666666666667,0.3991130820399113,2.615,9.922,214.315,0.09971958,0.013,0.0089999999999999,Cu,BTC,ДМФА,4.0009,2.0005,120,110,32.0,1,6,1,0,9,6,0,207.11699999999996,-3.2229,120.38999999999999,6,0,242,207,0.016532644628099172,0.00966425120772947,1.710700866734041,7.998200402909796,63.546,0.82,1.9,73.095,-0.2956000000000001,0.0,1.0,0.98941767276,0.012201665772287514,2362.389658744125,0.32999999998902435,2126.43343,0.03620737117516629,54.74644420739235,-9.922000000045278,3.723998272679795e-06
415,MOF-415,300,0.208013232,30.4,0.3947368421052632,5.996,10.032,495.797,0.229013232,0.019,0.021,Cu,BTC,ДМФА,4.0001,2.0009,120,110,32.0,1,6,1,0,9,6,0,207.11699999999996,-3.2229,120.38999999999999,6,0,242,207,0.016529338842975205,0.009666183574879228,1.7100168856626379,7.999800002999975,63.546,0.82,1.9,73.095,-0.2956000000000001,0.0,1.0,2.297460743424,0.01209365930005205,2383.4877851256706,0.32999999998914475,4973.835504000001,0.08211048631578949,57.23058108026421,-10.032000000043313,3.64277937760342e-06
416,MOF-416,300,0.399859992,37.66666666666666,0.3185840707964602,11.526,12.43,941.586,0.405859992,0.04,0.006,Cu,BTC,ДМФА,4.0004,2.0007,120,110,32.0,1,6,1,0,9,6,0,207.11699999999996,-3.2229,120.38999999999999,6,0,242,207,0.016530578512396695,0.009665217391304349,1.7103160883844082,7.999200077992401,63.546,0.82,1.9,73.095,-0.2956000000000001,0.0,1.0,5.04483970056,0.012241048613708954,2354.7892174349136,0.329999999991239,11703.91398,0.127389024,150.57849625982072,-12.430000000016461,2.3728247244463117e-06
417,MOF-417,110,0.379426404,35.13030303030303,0.3415854394893471,10.937,11.593,900.0,0.390426404,0.04,0.011,Cu,BTC,ДМФА,4.003,2.0004,110,110,32.0,1,6,1,0,9,6,0,207.11699999999996,-3.2229,120.38999999999999,6,0,242,207,0.016541322314049586,0.009663768115942028,1.7116843454757074,7.994004494630525,63.546,0.82,1.9,73.095,-0.2956000000000001,0.0,1.0,4.526213301572,0.01215222222220872,2372.0014952570314,0.3299999999906064,10433.7,0.12960653496420257,107.4283092429412,-11.593000000023071,2.727823362208521e-06
418,MOF-418,110,0.342652884,37.66363636363636,0.3186097031136857,9.877,12.429,810.0,0.3496528840000001,0.04,0.0070000000000001,Cu,BTC,ДМФА,4.0008,2.0007,110,110,32.0,1,6,1,0,9,6,0,207.11699999999996,-3.2229,120.38999999999999,6,0,242,207,0.016532231404958676,0.009665217391304349,1.7104871028917956,7.998400317936812,63.546,0.82,1.9,73.095,-0.2956000000000001,0.0,1.0,4.345835695236001,0.012193827160478773,2363.9083032964977,0.3299999999912383,10067.49,0.10917253364228818,150.5177624501962,-12.429000000016469,2.3732065605038576e-06
419,MOF-419,110,0.345913932,41.43333333333333,0.2896218825422365,9.971,13.673,840.0,0.361913932,0.1,0.016,Cu,BTC,ДМФА,4.0002,2.0008,110,110,32.0,1,6,1,0,9,6,0,207.11699999999996,-3.2229,120.38999999999999,6,0,242,207,0.016529752066115705,0.009665700483091786,1.710145103801437,7.999600017999199,63.546,0.82,1.9,73.095,-0.2956000000000001,0.0,1.0,4.948449192236,0.011870238095223964,2428.349713221872,0.32999999999203544,11485.32,0.10018424418342717,248.62182574591438,-13.673000000009969,1.9610121689639227e-06
420,MOF-420,110,0.33581856,38.75757575757575,0.3096168881939015,9.68,12.79,813.0,0.35581856,12.0,0.02,Cu,BTC,ДМФА,4.0004,2.0009,110,110,32.0,1,6,1,0,9,6,0,207.11699999999996,-3.2229,120.38999999999999,6,0,242,207,0.016530578512396695,0.009666183574879228,1.7101451337228613,7.999200077992401,63.546,0.82,1.9,73.095,-0.2956000000000001,0.0,1.0,4.5509193824,0.011906519065176006,2420.9501630256823,0.3299999999914856,10398.269999999999,0.103975097544957,174.1148193065808,-12.790000000014235,2.2411288552378047e-06
421,MOF-421,110,0.23625252,44.6969696969697,0.2684745762711864,6.81,14.75,547.0,0.26625252,18.0,0.03,Cu,BTC,ДМФА,4.0007,2.0003,110,110,32.0,1,6,1,0,9,6,0,207.11699999999996,-3.2229,120.38999999999999,6,0,242,207,0.016531818181818182,0.00966328502415459,1.7107863867937716,7.998600242957832,63.546,0.82,1.9,73.095,-0.2956000000000001,0.0,1.0,3.9272246699999998,0.012449725776942505,2315.319208805395,0.3299999999926169,8068.25,0.0634277952,383.9122650230394,-14.750000000006457,1.6850930043923666e-06
422,MOF-422,110,0.27267912,61.15151515151515,0.1962338949454906,7.86,20.18,688.0,0.32267912,14.0,0.0499999999999999,Cu,BTC,ДМФА,4.0008,2.0002,110,110,32.0,1,6,1,0,9,6,0,207.11699999999996,-3.2229,120.38999999999999,6,0,242,207,0.016532231404958676,0.00966280193236715,1.710914681865367,7.998400317936812,63.546,0.82,1.9,73.095,-0.2956000000000001,0.0,1.0,6.5116646415999995,0.011424418604634558,2523.1121380943573,0.3299999999946036,13883.84,0.05350888578790882,3432.25670799248,-20.180000000000724,9.002551043780592e-07
424,MOF-424,130,0.43607844,15.06060606060606,0.7967806841046279,12.57,4.97,1000.0,0.52607844,940.0,0.09,Al,BTC,ДМФА,3.2108,1.4797,130,130,84.0,1,6,1,0,9,6,0,207.11699999999996,-3.2229,120.38999999999999,6,0,375,207,0.008562133333333333,0.007148309178743962,1.1977842481980538,26.16170424001442,26.9815386,0.675,1.61,73.095,-0.2956000000000001,0.0,1.0,2.6146098468,0.01256999999998743,2293.1654169989106,0.3299999999780885,4970.0,0.34745887774647893,7.425997145908546,-4.970000000333803,1.4842092667393347e-05
