Repository: DarkPrinceWarrior/adsorption_2025

# Adsorbent Inverse Design Framework (2026)

## Аннотация
Данный репозиторий реализует систему **обратного дизайна (Inverse Design)** пористых металл-органических каркасов (MOF). Система решает фундаментальную проблему материаловедения: поиск оптимальных условий синтеза для получения материала с заранее заданными структурно-энергетическими характеристиками (СЭХ).

В основе подхода лежит production-core pipeline с отдельными research challengers:
1.  **Production Forward Model:** `CatBoost + MAPIE` с fold-local feature selection и OOF/production артефактами.
2.  **Production Inverse Design:** native `BoFire` strategy loop с practical shortlist/output schema.
3.

File: data/SEC_SYN_with_features_DMFA_only_no_Y.csv (part 4 of 4)
№ Образца,Адсорбент,"Tрег, ᵒС","W0, см3/г","E0, кДж/моль","х0, нм","а0, ммоль/г","E, кДж/моль","SБЭТ, м2/г","Ws, см3/г","Sme, м2/г","Wme, см3/г",Металл,Лиганд,Растворитель,"m (соли), г","m(кис-ты), г","Т.син., °С","Т суш., °С","Vсин. (р-ля), мл",Mix_solv_ratio,carboxyl_groups (ligand),aromatic_rings (ligand),amino_groups (ligand),carbon_atoms (ligand),oxygen_atoms (ligand),nitrogen_atoms (ligand),molecular_weight (ligand),logP (ligand),TPSA (ligand),h_bond_acceptors (ligand),h_bond_donors (ligand),Молярка_соли,Молярка_кислоты,n_соли,n_кислоты,n_ratio,Vsyn_m,Total molecular weight (metal),Average ionic radius (metal),Average electronegativity (metal),Solvent_MolWt,Solvent_LogP,Solvent_NumHDonors,Solvent_NumHAcceptors,Adsorption_Potential,Capacity_Density,SurfaceArea_MicroVol_Ratio,Adsorption_Energy_Ratio,S_BET_E,x0_W0,K_equilibrium,Delta_G,B_micropore
343,MOF-343-130(Cu),130,0.47840268,36.45454545454545,0.3291770573566085,13.79,12.03,1145.0,0.52840268,23.0,0.0499999999999999,Cu,BTC,ДМФА,4.0097,1.9998,110,110,40.0,1,6,1,0,9,6,0,207.117,-3.2229,120.39,6,0,242,207,0.0165690082644628,0.0096608695652173,1.7150636842312328,9.975808661501906,63.546,0.82,1.9,73.095,-0.2956000000000001,0.0,1.0,6.3566842404,0.0120436681222602,2393.38123608885,0.3299999999909476,13774.35,0.1574791864339152,128.1392236229846,-12.030000000019344,2.5332418936594715e-06
351,MOF-351(Zr)^^,130,0.57172416,16.39393939393939,0.7319778188539741,16.48,5.41,1333.0,1.23172416,148.0,0.6599999999999999,Zr,BDC,ДМФА,0.6839,1.063,130,160,64.0,1,4,1,0,8,4,0,164.11599999999996,-1.5864000000000005,80.25999999999999,4,0,233,164,0.0029351931330472,0.0064817073170731,0.4528425207465372,93.58093274809048,91.224,0.86,1.33,73.095,-0.2956000000000001,0.0,1.0,6.6636277056,0.0123630907726839,2331.543934873167,0.3299999999798707,7211.53,0.4184894036229205,8.86836852988589,-5.410000000279513,1.2526028227593469e-05
351,MOF-351-180(Zr)^^,180,0.46972968,17.33333333333333,0.6923076923076924,13.54,5.72,1089.0,0.89972968,124.0,0.43,Zr,BDC,ДМФА,0.6839,1.063,130,160,64.0,1,4,1,0,8,4,0,164.11599999999996,-1.5864000000000005,80.25999999999999,4,0,233,164,0.0029351931330472,0.0064817073170731,0.4528425207465372,93.58093274809048,91.224,0.86,1.33,73.095,-0.2956000000000001,0.0,1.0,5.1464537696,0.0124334251606864,2318.3546708857,0.3299999999809616,6229.08,0.3251974707692308,10.049776522466493,-5.720000000246654,1.1205103145876198e-05
351,MOF-351(ZrBDC),160,0.57189762,16.39696969696969,0.7318425429680282,16.485,5.411,1333.118,1.22689762,147.803,0.6549999999999999,Zr,BDC,ДМФА,0.6839,1.063,130,160,64.0,1,4,1,0,8,4,0,164.11599999999996,-1.5864000000000005,80.25999999999999,4,0,233,164,0.0029351931330472,0.0064817073170731,0.4528425207465372,93.58093274809048,91.224,0.86,1.33,73.095,-0.2956000000000001,0.0,1.0,6.638743021819999,0.0123657470681422,2331.0430941624777,0.3299999999798744,7213.501497999999,0.418539008538163,8.871946910252477,-5.411000000279398,1.2521398816849446e-05
352,MOF-352+353(Al),160,0.300363336,17.66666666666666,0.679245283018868,8.658,5.83,759.022,0.5873633359999999,184.895,0.2869999999999999,Al,BTC,ДМФА,1.0706,0.4932,130,130,28.0,1,6,1,0,9,6,0,207.117,-3.2229,120.39,6,0,375,207,0.0028549333333333,0.0023826086956521,1.1982379399123002,26.153558727672745,26.9815386,0.675,1.61,73.095,-0.2956000000000001,0.0,1.0,3.42432824888,0.0114067839930708,2527.012809156532,0.3299999999813208,4425.098260000001,0.2040203791698113,10.50578824678977,-5.830000000235948,1.0786258065663734e-05
352,MOF-352+353^^,130,0.3000858,17.66666666666666,0.679245283018868,8.65,5.83,759.0,0.5900858,184.0,0.29,Al,BTC,ДМФА,1.0706,0.4932,130,130,28.0,1,6,1,0,9,6,0,207.117,-3.2229,120.39,6,0,375,207,0.0028549333333333,0.0023826086956521,1.1982379399123002,26.153558727672745,26.9815386,0.675,1.61,73.095,-0.2956000000000001,0.0,1.0,3.440200214,0.0113965744400376,2529.2766184561992,0.3299999999813208,4424.97,0.2038318641509434,10.50578824678977,-5.830000000235948,1.0786258065663734e-05
354,MOF-354(Al)^^,130,0.2966166,17.18181818181818,0.6984126984126985,8.55,5.67,748.0,0.5466166,215.0,0.25,Al,BTC,ДМФА,1.0706,0.493,130,160,28.0,1,6,1,0,9,6,0,207.117,-3.2229,120.39,6,0,375,207,0.0028549333333333,0.0023816425120772,1.19872404029234,26.153558727672745,26.9815386,0.675,1.61,73.095,-0.2956000000000001,0.0,1.0,3.099316122,0.0114304812834071,2521.7738908686365,0.3299999999807936,4241.16,0.2071608,9.849094308714896,-5.67000000025168,1.140359535685621e-05
354,MOF-354(Al),160,0.296477832,17.1939393939394,0.6979203383856185,8.546,5.674,748.079,0.550477832,214.661,0.254,Al,BTC,ДМФА,1.0706,0.493,130,160,28.0,1,6,1,0,9,6,0,207.117,-3.2229,120.39,6,0,375,207,0.0028549333333333,0.0023816425120772,1.19872404029234,26.153558727672745,26.9815386,0.675,1.61,73.095,-0.2956000000000001,0.0,1.0,3.123411218768,0.0114239271520635,2523.220682066979,0.3299999999808071,4244.600246,0.2069179088332745,9.865000342659464,-5.674000000251275,1.1387522638124698e-05
355,MOF-355(160C)(Zr)^^,160,0.46452588,18.12121212121212,0.6622073578595318,13.39,5.98,1112.0,1.08452588,247.0,0.6199999999999999,Zr,BDC,ДМФА,1.3788,2.1398,130,110,128.0,1,4,1,0,8,4,0,164.11599999999996,-1.5864000000000005,80.25999999999999,4,0,233,164,0.0059175965665236,0.0130475609756097,0.4535404068273878,92.83434864169251,91.224,0.86,1.33,73.095,-0.2956000000000001,0.0,1.0,6.4854647624,0.0120413669064639,2393.8386330728467,0.3299999999817893,6649.76,0.3076124556521739,11.161150601457352,-5.980000000222094,1.0251928020045672e-05
355,MOF-355(Zr)^^,130,0.51933924,16.27272727272727,0.7374301675977654,14.97,5.37,1501.0,2.09933924,770.0,1.58,Zr,BDC,ДМФА,1.3788,2.1398,130,110,128.0,1,4,1,0,8,4,0,164.11599999999996,-1.5864000000000005,80.25999999999999,4,0,233,164,0.0059175965665236,0.0130475609756097,0.4535404068273878,92.83434864169251,91.224,0.86,1.33,73.095,-0.2956000000000001,0.0,1.0,11.2734517188,0.0099733510992605,2890.211024897308,0.3299999999797207,8060.37,0.3829764227932961,8.726410632474419,-5.37000000028406,1.2713330724454687e-05
358,MOF-358(Al)^^,130,0.46244436,15.63636363636364,0.7674418604651163,13.33,5.16,1257.0,0.93244436,318.0,0.47,Al,BTC,ДМФА,1.0746,0.4933,130,160,28.0,1,6,1,0,9,6,0,207.117,-3.2229,120.39,6,0,375,207,0.0028656,0.0023830917874396,1.2024710137614032,26.056206936482216,26.9815386,0.675,1.61,73.095,-0.2956000000000001,0.0,1.0,4.8114128976,0.0106046141606916,2718.1648345367107,0.3299999999788953,6486.12,0.35489916,8.017577931711568,-5.160000000309173,1.3769193812271716e-05
358,MOF-358(AlBTC),160,0.4624096680000001,15.64545454545454,0.7669959325973271,13.329,5.163,1257.462,0.924409668,318.414,0.4619999999999999,Al,BTC,ДМФА,1.0746,0.4933,130,160,28.0,1,6,1,0,9,6,0,207.117,-3.2229,120.39,6,0,375,207,0.0028656,0.0023830917874396,1.2024710137614032,26.056206936482216,26.9815386,0.675,1.61,73.095,-0.2956000000000001,0.0,1.0,4.772727115884,0.010599922701433,2719.3678772318226,0.3299999999789078,6492.276306000001,0.3546663345496805,8.02728710920812,-5.163000000308799,1.3753197073787772e-05
365,MOF-365-220C(CuBTC)^^,220,0.6383327999999999,51.27272727272727,0.2340425531914894,18.4,16.92,1589.0,0.7183327999999999,21.0,0.0799999999999999,Cu,BTC,ДМФА,4.0003,2.0002,100,100,40.0,1,6,1,0,9,6,0,207.117,-3.2229,120.39,6,0,242,207,0.0165301652892562,0.0096628019323671,1.7107008602944482,9.999250053746156,63.546,0.82,1.9,73.095,-0.2956000000000001,0.0,1.0,12.154190976,0.0115796098174879,2489.2971150952967,0.3299999999935639,26885.88,0.1493970382978723,921.3416257724804,-16.92000000000269,1.28058142743812e-06
366,MOF-366-220C(CuBTC)^^,220,0.66469872,57.2121212121212,0.2097457627118644,19.16,18.88,1667.0,0.7446987199999999,22.0,0.0799999999999999,Cu,BTC,ДМФА,4.0001,2.0003,100,100,36.0,1,6,1,0,9,6,0,207.117,-3.2229,120.39,6,0,242,207,0.0165293388429752,0.0096632850241545,1.7105298137360374,8.999775003374973,63.546,0.82,1.9,73.095,-0.2956000000000001,0.0,1.0,14.059911833599998,0.0114937012597411,2507.9031256327635,0.3299999999942321,31472.96,0.1394177399999999,2031.5005455538087,-18.880000000001218,1.0284991481887309e-06
370,MOF-370-P-130C,130,0.36322524,38.36363636363636,0.3127962085308057,10.47,12.66,892.0,0.41322524,24.0,0.0499999999999999,Cu,BTC,ДМФА,16.0005,8.0015,100,100,128.0,1,6,1,0,9,6,0,207.117,-3.2229,120.39,6,0,242,207,0.0661177685950413,0.0386545893719806,1.7104765037936531,7.999750007312287,63.546,0.82,1.9,73.095,-0.2956000000000001,0.0,1.0,5.2314315384,0.0117376681614218,2455.7764695653404,0.3299999999913982,11292.72,0.1136154779146919,165.2187965925466,-12.660000000015003,2.2873915104239576e-06
370,MOF-370-P-160C,160,0.5307876,38.93939393939394,0.3081712062256809,15.3,12.85,1278.0,0.5607876,11.0,0.03,Cu,BTC,ДМФА,16.0005,8.0015,100,100,128.0,1,6,1,0,9,6,0,207.117,-3.2229,120.39,6,0,242,207,0.0661177685950413,0.0386545893719806,1.7104765037936531,7.999750007312287,63.546,0.82,1.9,73.095,-0.2956000000000001,0.0,1.0,7.206120660000001,0.0119718309859061,2407.7427535840275,0.3299999999915253,16422.3,0.1635734549416342,178.38070112835695,-12.850000000013896,2.220248886542457e-06
370,MOF-370-P-180C,180,0.35489916,39.90909090909091,0.3006833712984055,10.23,13.17,879.0,0.51489916,59.0,0.16,Cu,BTC,ДМФА,16.0005,8.0015,100,100,128.0,1,6,1,0,9,6,0,207.117,-3.2229,120.39,6,0,242,207,0.0661177685950413,0.0386545893719806,1.7104765037936531,7.999750007312287,63.546,0.82,1.9,73.095,-0.2956000000000001,0.0,1.0,6.781221937200001,0.0116382252559594,2476.7598703903386,0.3299999999917312,11576.43,0.1067122758997722,202.9609843611452,-13.17000000001221,2.113666023642169e-06
370,MOF-370-P-200C,200,0.66018876,52.51515151515151,0.2285054818234276,19.03,17.33,1660.0,0.74018876,20.0,0.0799999999999999,Cu,BTC,ДМФА,16.0005,8.0015,100,100,128.0,1,6,1,0,9,6,0,207.117,-3.2229,120.39,6,0,242,207,0.0661177685950413,0.0386545893719806,1.7104765037936531,7.999750007312287,63.546,0.82,1.9,73.095,-0.2956000000000001,0.0,1.0,12.8274712108,0.0114638554216798,2514.4323836800368,0.3299999999937161,28767.8,0.1508567506982112,1087.0601662767162,-17.33000000000228,1.2207051894377184e-06
370,MOF-370-P-230C,230,0.65984184,60.6969696969697,0.1977034448327509,19.02,20.03,1688.0,0.74984184,21.0,0.0899999999999999,Cu,BTC,ДМФА,16.0005,8.0015,100,100,128.0,1,6,1,0,9,6,0,207.117,-3.2229,120.39,6,0,242,207,0.0661177685950413,0.0386545893719806,1.7104765037936531,7.999750007312287,63.546,0.82,1.9,73.095,-0.2956000000000001,0.0,1.0,15.0193320552,0.0112677725118416,2558.188788758548,0.3299999999945631,33810.64,0.1304530048127808,3230.720870130041,-20.030000000000765,9.137891933146892e-07
370,MOF-370-P-240C,240,0.5914986,56.81818181818181,0.2112,17.05,18.75,1498.0,0.6814986,23.0,0.0899999999999999,Cu,BTC,ДМФА,16.0005,8.0015,100,100,128.0,1,6,1,0,9,6,0,207.117,-3.2229,120.39,6,0,242,207,0.0661177685950413,0.0386545893719806,1.7104765037936531,7.999750007312287,63.546,0.82,1.9,73.095,-0.2956000000000001,0.0,1.0,12.77809875,0.0113818424566012,2532.550368618708,0.329999999994192,28087.5,0.1249245043199999,1927.7053886062683,-18.75000000000129,1.0428104441404438e-06
370,MOF-370-P-250C,250,0.0877707599999999,25.6060606060606,0.4686390532544379,2.53,8.45,229.0,0.24777076,54.0,0.16,Cu,BTC,ДМФА,16.0005,8.0015,100,100,128.0,1,6,1,0,9,6,0,207.117,-3.2229,120.39,6,0,242,207,0.0661177685950413,0.0386545893719806,1.7104765037936531,7.999750007312287,63.546,0.82,1.9,73.095,-0.2956000000000001,0.0,1.0,2.093662922,0.0110480349344495,2609.0693232111803,0.3299999999871125,1935.05,0.0411328058698224,30.23140453413168,-8.450000000081996,5.134456731460064e-06
382,MOF-382(Cu),110,0.44162916,35.48484848484848,0.3381725021349274,12.73,11.71,1051.0,0.46162916,5.2,0.0199999999999999,Cu,BTC,ДМФА,4.0005,2.0003,110,110,32.0,1,6,1,0,9,6,0,207.117,-3.2229,120.39,6,0,242,207,0.0165309917355371,0.0096632850241545,1.7107008624411937,7.999000122984877,63.546,0.82,1.9,73.095,-0.2956000000000001,0.0,1.0,5.4056774636,0.0121122740247268,2379.824732633541,0.3299999999907004,12307.21,0.1493468380529461,112.6204852812448,-11.71000000002201,2.673585801242096e-06
382,MOF-382(CuBTC)-150,150,0.408741144,38.69090909090909,0.3101503759398497,11.782,12.768,983.498,0.429741144,3.692,0.021,Cu,BTC,ДМФА,4.0005,2.0003,110,110,32.0,1,6,1,0,9,6,0,207.117,-3.2229,120.39,6,0,242,207,0.0165309917355371,0.0096632850241545,1.7107008624411937,7.999000122984877,63.546,0.82,1.9,73.095,-0.2956000000000001,0.0,1.0,5.486934926592,0.0119796888249778,2406.163441167637,0.3299999999914709,12557.302464000002,0.1267712194736842,172.57635372403573,-12.768000000014364,2.2488586973981256e-06
389,MOF-389(Cu)^^,120,0.320901,36.57575757575758,0.328086164043082,9.25,12.07,770.0,0.350901,7.0,0.03,Cu,BTC,ДМФА,20.0025,10.0018,120,110,160.0,1,6,1,0,9,6,0,207.117,-3.2229,120.39,6,0,242,207,0.0826549586776859,0.0483178743961352,1.7106496922730416,7.999000124584477,63.546,0.82,1.9,73.095,-0.2956000000000001,0.0,1.0,4.23537507,0.0120129870129714,2399.4939174402884,0.3299999999909777,9293.9,0.105283178127589,130.22374331012415,-12.070000000019034,2.51647937959324e-06
393,MOF-393(Zr)^^,160,0.53703216,21.42424242424243,0.56011315417256,15.48,7.07,1268.0,0.57703216,9.0,0.04,Zr,BDC,ДМФА,1.5991,1.0291,110,110,96.0,1,4,1,0,8,4,0,164.11599999999996,-1.5864000000000005,80.25999999999999,4,0,233,164,0.0068630901287553,0.0062749999999999,1.093719368133227,60.033768957517495,91.224,0.86,1.33,73.095,-0.2956000000000001,0.0,1.0,4.0796173712,0.0122082018927348,2361.124886149976,0.3299999999845968,8964.76,0.3007987770297029,17.32524289643093,-7.070000000143076,7.334475947097228e-06
394,MOF-394(CuBTC)^^,200,0.57866256,46.54545454545454,0.2578125000000001,16.68,15.36,1438.0,0.63866256,16.0,0.0599999999999999,Cu,BTC,ДМФА,8.0012,4.0008,110,110,64.0,1,6,1,0,9,6,0,207.117,-3.2229,120.39,6,0,242,207,0.0330628099173553,0.019327536231884,1.7106581930579678,7.998800178973303,63.546,0.82,1.9,73.095,-0.2956000000000001,0.0,1.0,9.8098569216,0.0115994436717582,2485.0406729527467,0.3299999999929102,22087.68,0.14918644125,491.02692826795646,-15.360000000005048,1.5539086522764255e-06
398,MOF-398,250,0.407492232,36.1060606060606,0.3323541754091482,11.746,11.915,964.006,0.421492232,0.057,0.014,Cu,BTC,ДМФА,3.6317,2.1004,110,110,20.0,1,6,1,0,9,6,0,207.117,-3.2229,120.39,6,0,242,207,0.0150070247933884,0.0101468599033816,1.478982015845614,5.507062806534939,63.546,0.82,1.9,73.095,-0.2956000000000001,0.0,1.0,5.02207994428,0.0121845714653101,2365.7039863137707,0.3299999999908603,11486.131489999998,0.1354317447519933,122.33024314583685,-11.915000000020262,2.5823780578094865e-06
399,MOF-399,150,0.387613716,36.23636363636363,0.3311590566984446,11.173,11.958,914.288,0.401613716,0.061,0.014,Cu,BTC,ДМФА,3.6308,2.1009,110,110,24.0,1,6,1,0,9,6,0,207.117,-3.2229,120.39,6,0,242,207,0.0150033057851239,0.0101492753623188,1.4782635972774032,6.610113471794064,63.546,0.82,1.9,73.095,-0.2956000000000001,0.0,1.0,4.802496815928,0.0122204381988911,2358.7606937037267,0.3299999999908932,10933.055904,0.1283617925539387,124.47081471347065,-11.958000000019917,2.5638394046897225e-06
414,MOF-414,300,0.09071958,30.06666666666667,0.3991130820399113,2.615,9.922,214.315,0.09971958,0.013,0.0089999999999999,Cu,BTC,ДМФА,4.0009,2.0005,120,110,32.0,1,6,1,0,9,6,0,207.117,-3.2229,120.39,6,0,242,207,0.0165326446280991,0.0096642512077294,1.710700866734041,7.998200402909796,63.546,0.82,1.9,73.095,-0.2956000000000001,0.0,1.0,0.98941767276,0.0122016657722875,2362.389658744125,0.3299999999890243,2126.43343,0.0362073711751662,54.74644420739235,-9.922000000045278,3.723998272679795e-06
415,MOF-415,300,0.208013232,30.4,0.3947368421052632,5.996,10.032,495.797,0.229013232,0.019,0.021,Cu,BTC,ДМФА,4.0001,2.0009,120,110,32.0,1,6,1,0,9,6,0,207.117,-3.2229,120.39,6,0,242,207,0.0165293388429752,0.0096661835748792,1.710016885662638,7.999800002999975,63.546,0.82,1.9,73.095,-0.2956000000000001,0.0,1.0,2.297460743424,0.012093659300052,2383.4877851256706,0.3299999999891447,4973.835504000001,0.0821104863157894,57.23058108026421,-10.032000000043311,3.64277937760342e-06
416,MOF-416,300,0.399859992,37.66666666666666,0.3185840707964602,11.526,12.43,941.586,0.405859992,0.04,0.006,Cu,BTC,ДМФА,4.0004,2.0007,120,110,32.0,1,6,1,0,9,6,0,207.117,-3.2229,120.39,6,0,242,207,0.0165305785123966,0.0096652173913043,1.7103160883844082,7.999200077992401,63.546,0.82,1.9,73.095,-0.2956000000000001,0.0,1.0,5.04483970056,0.0122410486137089,2354.7892174349136,0.329999999991239,11703.91398,0.127389024,150.57849625982072,-12.43000000001646,2.372824724446312e-06
417,MOF-417,110,0.379426404,35.13030303030303,0.3415854394893471,10.937,11.593,900.0,0.390426404,0.04,0.011,Cu,BTC,ДМФА,4.003,2.0004,110,110,32.0,1,6,1,0,9,6,0,207.117,-3.2229,120.39,6,0,242,207,0.0165413223140495,0.009663768115942,1.7116843454757074,7.994004494630525,63.546,0.82,1.9,73.095,-0.2956000000000001,0.0,1.0,4.526213301572,0.0121522222222087,2372.001495257032,0.3299999999906064,10433.7,0.1296065349642025,107.4283092429412,-11.593000000023071,2.727823362208521e-06
418,MOF-418,110,0.342652884,37.66363636363636,0.3186097031136857,9.877,12.429,810.0,0.3496528840000001,0.04,0.0070000000000001,Cu,BTC,ДМФА,4.0008,2.0007,110,110,32.0,1,6,1,0,9,6,0,207.117,-3.2229,120.39,6,0,242,207,0.0165322314049586,0.0096652173913043,1.7104871028917956,7.998400317936812,63.546,0.82,1.9,73.095,-0.2956000000000001,0.0,1.0,4.345835695236001,0.0121938271604787,2363.9083032964977,0.3299999999912383,10067.49,0.1091725336422881,150.5177624501962,-12.429000000016469,2.3732065605038576e-06
419,MOF-419,110,0.345913932,41.43333333333333,0.2896218825422365,9.971,13.673,840.0,0.361913932,0.1,0.016,Cu,BTC,ДМФА,4.0002,2.0008,110,110,32.0,1,6,1,0,9,6,0,207.117,-3.2229,120.39,6,0,242,207,0.0165297520661157,0.0096657004830917,1.710145103801437,7.999600017999199,63.546,0.82,1.9,73.095,-0.2956000000000001,0.0,1.0,4.948449192236,0.0118702380952239,2428.349713221872,0.3299999999920354,11485.32,0.1001842441834271,248.6218257459144,-13.673000000009967,1.9610121689639227e-06
420,MOF-420,110,0.33581856,38.75757575757575,0.3096168881939015,9.68,12.79,813.0,0.35581856,12.0,0.02,Cu,BTC,ДМФА,4.0004,2.0009,110,110,32.0,1,6,1,0,9,6,0,207.117,-3.2229,120.39,6,0,242,207,0.0165305785123966,0.0096661835748792,1.7101451337228613,7.999200077992401,63.546,0.82,1.9,73.095,-0.2956000000000001,0.0,1.0,4.5509193824,0.011906519065176,2420.9501630256823,0.3299999999914856,10398.27,0.103975097544957,174.1148193065808,-12.790000000014237,2.2411288552378047e-06
421,MOF-421,110,0.23625252,44.6969696969697,0.2684745762711864,6.81,14.75,547.0,0.26625252,18.0,0.03,Cu,BTC,ДМФА,4.0007,2.0003,110,110,32.0,1,6,1,0,9,6,0,207.117,-3.2229,120.39,6,0,242,207,0.0165318181818181,0.0096632850241545,1.7107863867937716,7.998600242957832,63.546,0.82,1.9,73.095,-0.2956000000000001,0.0,1.0,3.92722467,0.0124497257769425,2315.319208805395,0.3299999999926169,8068.25,0.0634277952,383.9122650230394,-14.750000000006455,1.6850930043923666e-06
422,MOF-422,110,0.27267912,61.15151515151515,0.1962338949454906,7.86,20.18,688.0,0.32267912,14.0,0.0499999999999999,Cu,BTC,ДМФА,4.0008,2.0002,110,110,32.0,1,6,1,0,9,6,0,207.117,-3.2229,120.39,6,0,242,207,0.0165322314049586,0.0096628019323671,1.710914681865367,7.998400317936812,63.546,0.82,1.9,73.095,-0.2956000000000001,0.0,1.0,6.5116646416,0.0114244186046345,2523.1121380943573,0.3299999999946036,13883.84,0.0535088857879088,3432.25670799248,-20.180000000000724,9.002551043780592e-07
424,MOF-424,130,0.43607844,15.06060606060606,0.7967806841046279,12.57,4.97,1000.0,0.52607844,940.0,0.09,Al,BTC,ДМФА,3.2108,1.4797,130,130,84.0,1,6,1,0,9,6,0,207.117,-3.2229,120.39,6,0,375,207,0.0085621333333333,0.0071483091787439,1.1977842481980538,26.16170424001442,26.9815386,0.675,1.61,73.095,-0.2956000000000001,0.0,1.0,2.6146098468,0.0125699999999874,2293.1654169989106,0.3299999999780885,4970.0,0.3474588777464789,7.425997145908546,-4.970000000333803,1.4842092667393347e-05
425,MOF-425,160,0.52835916,12.64545454545454,0.9489575844716032,15.23,4.173,1132.235,0.5653591600000001,1142.406,0.037,Al,BTC,ДМФА,4.282,1.9734,130,130,112.0,1,6,1,0,9,6,0,207.117,-3.2229,120.39,6,0,375,207,0.0114186666666666,0.0095333333333333,1.1977621121228557,26.156001862177487,26.9815386,0.675,1.61,73.095,-0.2956000000000001,0.0,1.0,2.3592437746800003,0.0134512711583607,2142.9267883934726,0.3299999999739038,4724.816655,0.5013904322070454,5.3841685833511335,-4.17300000046039,2.1052862152360223e-05
425,mof-425,130,0.52835916,12.63636363636363,0.9496402877697844,15.23,4.17,1130.0,0.5683591600000001,1140.0,0.04,Al,BTC,ДМФА,4.282,1.9734,130,130,112.0,1,6,1,0,9,6,0,207.117,-3.2229,120.39,6,0,375,207,0.0114186666666666,0.0095333333333333,1.1977621121228557,26.156001862177487,26.9815386,0.675,1.61,73.095,-0.2956000000000001,0.0,1.0,2.3700576972000005,0.0134778761061827,2138.696711269856,0.329999999973885,4712.1,0.5017511447482016,5.377656314917736,-4.170000000460948,2.108316493671181e-05
426,MOF-426,150,0.300536796,32.74242424242424,0.3664969921332716,8.663,10.805,710.0,0.306536796,0.04,0.006,Cu,BTC,ДМФА,16.0016,8.0021,110,110,128.0,1,6,1,0,9,6,0,207.117,-3.2229,120.39,6,0,242,207,0.0661223140495867,0.0386574879227053,1.7104658344931998,7.999200079492101,63.546,0.82,1.9,73.095,-0.2956000000000001,0.0,1.0,3.31213008078,0.012201408450687,2362.439498548326,0.3299999999899213,7671.55,0.1101458317593706,78.17347751412382,-10.805000000031711,3.14020769745866e-06
426,MOF-426Cu-BTC,130,0.29800428,33.48484848484848,0.3583710407239819,8.59,11.05,710.0,0.30800428,0.04,0.01,Cu,BTC,ДМФА,16.0016,8.0021,110,110,128.0,1,6,1,0,9,6,0,207.117,-3.2229,120.39,6,0,242,207,0.0661223140495867,0.0386574879227053,1.7104658344931998,7.999200079492101,63.546,0.82,1.9,73.095,-0.2956000000000001,0.0,1.0,3.403447294,0.0120985915492787,2382.5161088877107,0.3299999999901449,7845.500000000001,0.1067961039638009,86.29466817313524,-11.050000000028724,3.0025023792968824e-06
427,MOF-427,110,0.31170762,33.77272727272727,0.3553162853297443,8.985,11.145,730.0,0.31570762,0.04,0.004,Cu,BTC,ДМФА,12.0005,6.0005,110,110,96.0,1,6,1,0,9,6,0,207.117,-3.2229,120.39,6,0,242,207,0.0495888429752066,0.028987922705314,1.7106724675874625,7.999666679888365,63.546,0.82,1.9,73.095,-0.2956000000000001,0.0,1.0,3.5185614249,0.0123082191780653,2341.9382485999595,0.3299999999902288,8135.849999999999,0.1107547936473755,89.66607697051451,-11.145000000027643,2.9515338655976647e-06
427,MOF-427Cu-BTC,130,0.31170762,35.76969696969697,0.3354794984750932,8.985,11.804,734.285,0.31470762,0.112,0.003,Cu,BTC,ДМФА,12.0005,6.0005,110,110,96.0,1,6,1,0,9,6,0,207.117,-3.2229,120.39,6,0,242,207,0.0495888429752066,0.028987922705314,1.7106724675874625,7.999666679888365,63.546,0.82,1.9,73.095,-0.2956000000000001,0.0,1.0,3.71480874648,0.0122363932260467,2355.685105305782,0.3299999999907743,8667.50014,0.1045715160284649,116.97320735301533,-11.80400000002119,2.631173670459866e-06
428,MOF-428,110,0.39479496,38.82727272727273,0.3090611098103488,11.38,12.813,940.0,0.40579496,0.05,0.011,Cu,BTC,ДМФА,12.0014,6.0013,110,110,96.0,1,6,1,0,9,6,0,207.117,-3.2229,120.39,6,0,242,207,0.049592561983471,0.0289917874396135,1.710572705328839,7.999066774876342,63.546,0.82,1.9,73.095,-0.2956000000000001,0.0,1.0,5.19945082248,0.0121063829787105,2380.982770446252,0.3299999999915008,12044.22,0.1220157684851322,175.73788134973057,-12.813000000014108,2.233090191407252e-06
428,MOF-428Cu-BTC,130,0.39479496,38.81818181818182,0.3091334894613583,11.38,12.81,940.0,0.40479496,0.05,0.01,Cu,BTC,ДМФА,12.0014,6.0013,110,110,96.0,1,6,1,0,9,6,0,207.117,-3.2229,120.39,6,0,242,207,0.049592561983471,0.0289917874396135,1.710572705328839,7.999066774876342,63.546,0.82,1.9,73.095,-0.2956000000000001,0.0,1.0,5.1854234376,0.0121063829787105,2380.982770446252,0.3299999999914988,12041.4,0.1220443436065573,175.52532257866886,-12.81000000001412,2.234136257766679e-06
429,MOF-429,180,0.51500274,35.43939393939394,0.3386062419837538,14.845,11.695,1224.496,0.52900274,0.05,0.014,Cu,BTC,ДМФА,12.0006,6.0004,110,110,96.0,1,6,1,0,9,6,0,207.117,-3.2229,120.39,6,0,242,207,0.0495892561983471,0.0289874396135265,1.710715232141157,7.9996000193324,63.546,0.82,1.9,73.095,-0.2956000000000001,0.0,1.0,6.1866870443,0.0121233552416568,2377.649481286936,0.3299999999906884,14320.48072,0.1743831424027362,111.94104629053476,-11.695000000022144,2.680448478551244e-06
429,MOF-429Cu-BTC,160,0.3954888,34.66666666666666,0.3461538461538462,11.4,11.44,930.0,0.4054888,0.06,0.01,Cu,BTC,ДМФА,12.0006,6.0004,110,110,96.0,1,6,1,0,9,6,0,207.117,-3.2229,120.39,6,0,242,207,0.0495892561983471,0.0289874396135265,1.710715232141157,7.9996000193324,63.546,0.82,1.9,73.095,-0.2956000000000001,0.0,1.0,4.638791872,0.0122580645161158,2351.520441662266,0.3299999999904808,10639.2,0.1368999692307692,100.99800815151868,-11.440000000024542,2.801275786469539e-06
430,MOF-430,130,0.44336376,37.26363636363637,0.3220297633569163,12.78,12.297,1060.0,0.45836376,0.015,0.015,Cu,BTC,ДМФА,12.0015,6.0015,110,110,96.0,1,6,1,0,9,6,0,207.117,-3.2229,120.39,6,0,242,207,0.0495929752066115,0.0289927536231884,1.710529953126534,7.999000124317875,63.546,0.82,1.9,73.095,-0.2956000000000001,0.0,1.0,5.63649915672,0.0120566037735735,2390.8133529208308,0.3299999999911441,13034.820000000002,0.1427763267138326,142.7121889047376,-12.29700000001737,2.4244295581309296e-06
437,MOF-437,130,0.296651292,18.81818181818182,0.6376811594202899,8.551,6.21,728.081,0.371651292,0.146,0.075,Al,BTB,ДМФА,0.4007,0.1906,150,150,30.0,1,6,4,0,27,6,0,435.4110000000002,1.7781000000000005,120.39,6,0,375,435,0.0010685333333333,0.0004381609195402,2.43867229369125,74.86897909940359,26.9815386,0.675,1.61,73.095,-0.2956000000000001,0.0,1.0,2.3079545233200003,0.0117445723758596,2454.332804812686,0.3299999999824637,4521.3830100000005,0.1891689398260869,12.246316152467845,-6.210000000202413,9.50658894588609e-06
439,MOF-439,150,0.554343468,25.78181818181818,0.4654442877291961,15.979,8.508,1220.0,0.572343468,0.137,0.018,Al,BDC,ДМФА,1.2509,0.5001,150,110,30.0,1,4,1,0,8,4,0,164.11599999999996,-1.5864000000000005,80.25999999999999,4,0,375,164,0.0033357333333333,0.0030493902439024,1.093901394254825,23.98273241347611,26.9815386,0.675,1.61,73.095,-0.2956000000000001,0.0,1.0,4.869498225744,0.0130975409835958,2200.8016116809345,0.3299999999872002,10379.759999999998,0.2580160006205924,30.947106572666573,-8.508000000080099,5.064690998644127e-06
440,MOF-440-443,160,0.476564004,39.89393939393939,0.3007975693125712,13.737,13.165,1130.0,0.505564004,17.527,0.029,Cu,BTC,ДМФА,12.0013,6.0017,110,110,96.0,1,6,1,0,9,6,0,207.117,-3.2229,120.39,6,0,242,207,0.0495921487603305,0.0289937198067632,1.7104444472943383,7.999133426545529,63.546,0.82,1.9,73.095,-0.2956000000000001,0.0,1.0,6.65575011266,0.0121566371681308,2371.140052845577,0.3299999999917281,14876.45,0.1433492940250664,202.55200650010408,-13.165000000012238,2.1152718477237803e-06
446,MOF-446,160,0.527457168,15.91515151515151,0.753998476770754,15.204,5.252,1200.0,0.527457168,2.09,0.0,Zr,BDC,ДМФА,2.146,1.3871,130,130,128.0,1,4,1,0,8,4,0,164.11599999999996,-1.5864000000000005,80.25999999999999,4,0,233,164,0.0092103004291845,0.0084579268292682,1.0889547197734064,59.64585272150706,91.224,0.86,1.33,73.095,-0.2956000000000001,0.0,1.0,2.770205046336,0.0126699999999894,2275.066243340794,0.3299999999792651,6302.4,0.3977019012338157,8.320736892279674,-5.252000000297908,1.3291025199989976e-05
446,MOF-446-180,180,0.522530904,16.32424242424242,0.7351030258028589,15.062,5.387,1200.0,0.772530904,0.01,0.25,Zr,BDC,ДМФА,2.146,1.3871,130,130,128.0,1,4,1,0,8,4,0,164.11599999999996,-1.5864000000000005,80.25999999999999,4,0,233,164,0.0092103004291845,0.0084579268292682,1.0889547197734064,59.64585272150706,91.224,0.86,1.33,73.095,-0.2956000000000001,0.0,1.0,4.161623979848,0.0125516666666562,2296.514882693876,0.3299999999797847,6464.4,0.3841140486059032,8.786462954178651,-5.387000000282118,1.263321726537616e-05
449,MOF-449Al-BDC,150,0.5689487999999999,26.87878787878788,0.4464487034949268,16.4,8.87,1330.0,0.6289487999999999,0.16,0.0599999999999999,Zr,BDC,ДМФА,2.1459,1.3832,130,130,128.0,1,4,1,0,8,4,0,164.11599999999996,-1.5864000000000005,80.25999999999999,4,0,233,164,0.0092098712446351,0.0084341463414634,1.0919741939245258,59.64863224770556,91.224,0.86,1.33,73.095,-0.2956000000000001,0.0,1.0,5.578775855999998,0.0123308270676599,2337.6444377110133,0.3299999999877226,11797.1,0.2540064541149944,35.813208863424855,-8.870000000069213,4.659729180586439e-06
456,MOF-456,160,0.473441724,13.56363636363636,0.8847184986595175,13.647,4.476,1060.976,0.485441724,914.366,0.012,Al,BTC,ДМФА,5.3656,2.4631,130,130,140.0,1,6,1,0,9,6,0,207.117,-3.2229,120.39,6,0,375,207,0.0143082666666666,0.0118990338164251,1.2024728801462037,26.09214253278438,26.9815386,0.675,1.61,73.095,-0.2956000000000001,0.0,1.0,2.172837156624,0.0128626849240577,2240.985413780334,0.3299999999756703,4748.928576,0.4188626512600536,6.08421996237805,-4.476000000407418,1.829901699781418e-05
460,MOF-460,160,0.5654796000000001,11.09090909090909,1.081967213114754,16.3,3.66,1250.0,0.7954796000000001,1450.0,0.23,Al,BTC,ДМФА,5.365399999999999,2.4679,140,140,140.0,1,6,1,0,9,6,0,207.117,-3.2229,120.39,6,0,375,207,0.0143077333333333,0.0119222222222222,1.2000893681192513,26.093115140326333,26.9815386,0.675,1.61,73.095,-0.2956000000000001,0.0,1.0,2.9114553360000004,0.0130399999999895,2210.512983650492,0.3299999999702459,4575.0,0.6118303868852459,4.377638922257363,-3.660000000566245,2.736816915763113e-05
463,MOF-463(Al-BTTC),160,0.5012994,12.6969696969697,0.9451073985680192,14.45,4.19,1120.0,0.8312994,1380.0,0.3300000000000001,Al,BTC,ДМФА,5.3635,2.4648,140,140,140.0,1,6,1,0,9,6,0,207.117,-3.2229,120.39,6,0,375,207,0.0143026666666666,0.0119072463768115,1.2011732194730378,26.102358529672347,26.9815386,0.675,1.61,73.095,-0.2956000000000001,0.0,1.0,3.4831444860000005,0.0129017857142741,2234.193772754977,0.3299999999740095,4692.8,0.4737817718377088,5.421220681572823,-4.190000000457244,2.088237403341226e-05
467,MOF-467,160,0.364161924,13.93333333333333,0.861244019138756,10.497,4.598,824.389,0.411161924,378.785,0.0469999999999999,Al,BTC,ДМФА,5.3269,2.4651,140,110,28.0,1,6,1,0,9,6,0,207.117,-3.2229,120.39,6,0,375,207,0.0142050666666666,0.0119086956521739,1.1928313468353864,5.256340459693941,26.9815386,0.675,1.61,73.095,-0.2956000000000001,0.0,1.0,1.890522526552,0.0127330665498778,2263.797897048133,0.3299999999763158,3790.540622,0.3136322790430622,6.391158251548946,-4.598000000387851,1.7340834061975827e-05
475,MOF-475(Zr-BDC),150,0.49574868,20.81818181818182,0.5764192139737991,14.29,6.87,1200.0,0.91574868,1.0,0.42,Zr,BDC,ДМФА,0.2576,0.1665,130,130,16.0,1,4,1,0,8,4,0,164.11599999999996,-1.5864000000000005,80.25999999999999,4,0,233,164,0.0011055793991416,0.001015243902439,1.0889780352362144,62.11180100111878,91.224,0.86,1.33,73.095,-0.2956000000000001,0.0,1.0,6.2911934316,0.0119083333333234,2420.581326771094,0.3299999999841484,8244.0,0.2857590644541484,15.982286011360262,-6.870000000155098,7.767735736204223e-06
475,MOF-475Zr-BDC,130,0.468342,20.48484848484848,0.5857988165680473,13.5,6.76,1130.0,0.761342,0.634,0.293,Zr,BDC,ДМФА,0.2576,0.1665,130,130,16.0,1,4,1,0,8,4,0,164.11599999999996,-1.5864000000000005,80.25999999999999,4,0,233,164,0.0011055793991416,0.001015243902439,1.0889780352362144,62.11180100111878,91.224,0.86,1.33,73.095,-0.2956000000000001,0.0,1.0,5.146671919999999,0.0119469026548566,2412.7667336844297,0.3299999999838905,7638.8,0.2743541893491124,15.288562738868531,-6.760000000162135,8.022588642905873e-06
498,MOF-498La-BTC,290,0.29765736,45.39393939393939,0.2643524699599466,8.58,14.98,720.0,0.31665736,0.046,0.019,La,BTC,ДМФА,0.4708,0.1058,150,110,20.0,1,6,1,0,9,6,0,207.117,-3.2229,120.39,6,0,433,207,0.001087297921478,0.0005111111111111,2.127317858139525,42.480883512147656,138.90547,1.172,1.1,73.095,-0.2956000000000001,0.0,1.0,4.7435272528,0.0119166666666501,2418.8886093094134,0.3299999999927304,10785.6,0.078686458317757,421.238915248422,-14.980000000005884,1.6337450680485197e-06
500,MOF-500(LaBTC),250,0.32749248,38.81818181818182,0.3091334894613583,9.44,12.81,790.0,0.34049248,0.042,0.013,La,BTC,ДМФА,0.2403,0.105,150,110,20.0,1,6,1,0,9,6,0,207.117,-3.2229,120.39,6,0,433,207,0.0005549653579676,0.0005072463768115,1.094072405964944,83.22929636608698,138.90547,1.172,1.1,73.095,-0.2956000000000001,0.0,1.0,4.3617086688,0.0119493670885924,2412.2691232108014,0.3299999999914988,10119.9,0.101238893114754,175.52532257866886,-12.81000000001412,2.234136257766679e-06
508,MOF-508(CuBTC)-130C,130,0.313927908,34.08787878787879,0.3520312916703707,9.049,11.249,750.071,0.328927908,4.428,0.015,Cu,BTC,ДМФА,4.0006,2.0005,110,110,32.0,1,6,1,0,9,6,0,207.117,-3.2229,120.39,6,0,242,207,0.0165314049586776,0.0096642512077294,1.7105725930306197,7.998800177973603,63.546,0.82,1.9,73.095,-0.2956000000000001,0.0,1.0,3.700110037092,0.0120641912565449,2389.309706133837,0.3299999999903191,8437.548679000001,0.1105124469446173,93.50809182671831,-11.249000000026513,2.897210714958812e-06
508,MOF-508(CuBTC)-150C,150,0.400484448,38.7060606060606,0.3100289673530103,11.544,12.773,965.396,0.4244844480000001,9.674,0.0240000000000001,Cu,BTC,ДМФА,4.0006,2.0005,110,110,32.0,1,6,1,0,9,6,0,207.117,-3.2229,120.39,6,0,242,207,0.0165314049586776,0.0096642512077294,1.7105725930306197,7.998800177973603,63.546,0.82,1.9,73.095,-0.2956000000000001,0.0,1.0,5.421939854304002,0.0119577872707034,2410.570503824981,0.3299999999914742,12331.003108,0.1241617798543803,172.92480698911015,-12.773000000014337,2.247098407302828e-06
508,MOF-508(CuBTC)-180C,180,0.488567436,39.27878787878787,0.3055084091961118,14.083,12.962,1172.849,0.506567436,6.829,0.0179999999999999,Cu,BTC,ДМФА,4.0006,2.0005,110,110,32.0,1,6,1,0,9,6,0,207.117,-3.2229,120.39,6,0,242,207,0.0165314049586776,0.0096642512077294,1.7105725930306197,7.998800177973603,63.546,0.82,1.9,73.095,-0.2956000000000001,0.0,1.0,6.566127105432,0.012007513328645,2400.5877411760453,0.3299999999915986,15202.468738,0.1492614601573831,186.6252959675148,-12.962000000013282,2.182045900851288e-06
508,MOF-508(CuBTC)-200C,200,0.582339912,43.49090909090909,0.2759197324414716,16.786,14.352,1438.557,0.6433399120000001,20.403,0.061,Cu,BTC,ДМФА,4.0006,2.0005,110,110,32.0,1,6,1,0,9,6,0,207.117,-3.2229,120.39,6,0,242,207,0.0165314049586776,0.0096642512077294,1.7105725930306197,7.998800177973603,63.546,0.82,1.9,73.095,-0.2956000000000001,0.0,1.0,9.233214417024,0.011668637391489,2470.30465864702,0.3299999999924122,20646.170064,0.1606790727090301,326.96519407890986,-14.352000000007582,1.7798486145916098e-06
508,MOF-508(CuBTC)-220C,220,0.630943404,56.67575757575757,0.2117307383842164,18.187,18.703,1578.425,0.704943404,20.223,0.0739999999999999,Cu,BTC,ДМФА,4.0006,2.0005,110,110,32.0,1,6,1,0,9,6,0,207.117,-3.2229,120.39,6,0,242,207,0.0165314049586776,0.0096642512077294,1.7105725930306197,7.998800177973603,63.546,0.82,1.9,73.095,-0.2956000000000001,0.0,1.0,13.184556485012,0.0115222452761382,2501.6903061218304,0.3299999999941774,29521.282775,0.1335901128075709,1891.4991891182497,-18.70300000000131,1.04805812352124e-06
508,MOF-508(CuBTC)-240C,240,0.590319072,53.27878787878788,0.225230349220794,17.016,17.582,1477.578,0.713319072,66.067,0.123,Cu,BTC,ДМФА,4.0006,2.0005,110,110,32.0,1,6,1,0,9,6,0,207.117,-3.2229,120.39,6,0,242,207,0.0165314049586776,0.0096642512077294,1.7105725930306197,7.998800177973603,63.546,0.82,1.9,73.095,-0.2956000000000001,0.0,1.0,12.541575923904,0.011516143310193,2503.0158563079326,0.3299999999938062,25978.776396,0.132957770738255,1203.3848189526393,-17.582000000002058,1.185963613964745e-06
514,MOF-514(CuBTC)-150C,150,0.221300268,35.59696969696969,0.3371073465565677,6.379,11.747,527.682,0.232300268,5.436,0.011,Cu,BTC,ДМФА,4.0006,2.0005,110,110,32.0,1,6,1,0,9,6,0,207.117,-3.2229,120.39,6,0,242,207,0.0165314049586776,0.0096642512077294,1.7105725930306197,7.998800177973603,63.546,0.82,1.9,73.095,-0.2956000000000001,0.0,1.0,2.728831248196,0.0120887201003405,2384.461629371088,0.3299999999907296,6198.680454,0.0746019461377373,114.31411925300912,-11.747000000021684,2.656770123319978e-06
515,MOF-515La-BTC,300,0.3330432,31.93939393939393,0.3757115749525617,9.6,10.54,790.0,0.3750432,0.114,0.042,La,BTC,ДМФА,0.4803,0.2105,150,110,40.0,1,6,1,0,9,6,0,207.117,-3.2229,120.39,6,0,433,207,0.0011092378752886,0.0010169082125603,1.090793417532162,83.28128235835668,138.90547,1.172,1.1,73.095,-0.2956000000000001,0.0,1.0,3.952955328,0.0121518987341618,2372.064637944673,0.329999999989668,8326.599999999999,0.125128185199241,70.24749743304845,-10.540000000035288,3.3000969179316377e-06
517,MOF-517(Cu-BTC),230,0.2882905200000001,26.05757575757576,0.460518664961042,8.31,8.599,680.0,0.3882905200000001,20.0,0.0999999999999999,Cu,BTC,ДМФА,8.0009,4.0011,110,110,32.0,1,6,1,0,9,6,0,207.117,-3.2229,120.39,6,0,242,207,0.0330615702479338,0.0193289855072463,1.7104657937207004,3.999550050119418,63.546,0.82,1.9,73.095,-0.2956000000000001,0.0,1.0,3.3389101814800006,0.0122205882352761,2358.731732286126,0.3299999999873357,5847.32,0.1327631653913246,32.10431794991391,-8.599000000077211,4.958062743228765e-06
519,MOF-519Cu-BTC,200,0.5866764120000001,43.66363636363636,0.2748282323547783,16.911,14.409,1440.0,0.649676412,0.114,0.0629999999999999,Cu,BTC,ДМФА,3.9993,2.0009,110,110,32.0,1,6,1,0,9,6,0,207.117,-3.2229,120.39,6,0,242,207,0.0165260330578512,0.0096661835748792,1.7096748908353765,8.001400243042182,63.546,0.82,1.9,73.095,-0.2956000000000001,0.0,1.0,9.361187420508,0.0117437499999918,2454.504677691891,0.3299999999924423,20748.960000000003,0.1612352412742037,334.5708097488968,-14.409000000007408,1.765794799993133e-06
520,MOF-520Cu-BTC,200,0.538038228,38.92121212121211,0.3083151666147618,15.509,12.844,1300.0,0.580038228,0.13,0.042,Cu,BTC,ДМФА,4.0009,2.0008,110,110,32.0,1,6,1,0,9,6,0,207.117,-3.2229,120.39,6,0,242,207,0.0165326446280991,0.0096657004830917,1.7104443642315803,7.998200402909796,63.546,0.82,1.9,73.095,-0.2956000000000001,0.0,1.0,7.450011000432,0.0119299999999908,2416.185188952438,0.3299999999915214,16697.2,0.1658853459109312,177.94945145151758,-12.844000000013928,2.2223237237969526e-06
521,MOF-521,200,0.61456878,49.29090909090908,0.2434526005164147,17.715,16.266,1510.0,0.68256878,0.111,0.0679999999999999,Cu,BTC,ДМФА,4.0001,2.0,110,150,32.0,1,6,1,0,9,6,0,207.117,-3.2229,120.39,6,0,242,207,0.0165293388429752,0.0096618357487922,1.710786393181542,7.999800002999975,63.546,0.82,1.9,73.095,-0.2956000000000001,0.0,1.0,11.102663775479998,0.0117317880794624,2457.0073304781163,0.3299999999933051,24561.66,0.1496183676872003,707.6825298387741,-16.2660000000035,1.3856271372731448e-06
528,MOF-528Al-BTC,160,0.2133558,20.03030303030303,0.5990922844175491,6.15,6.61,560.0,0.4123558000000001,0.334,0.1990000000000001,Al,BTC,ДМФА,4.2936,2.466,140,140,140.0,1,6,1,0,9,6,0,207.117,-3.2229,120.39,6,0,375,207,0.0114495999999999,0.0119130434782608,0.9610977295428912,32.60667038554904,26.9815386,0.675,1.61,73.095,-0.2956000000000001,0.0,1.0,2.7256718380000007,0.0109821428571232,2624.723571495485,0.3299999999835249,3701.6,0.1278198136157337,14.390846290645031,-6.610000000172249,8.390831449347891e-06
533,MOF-533(lA-BTC,300,0.362462016,27.86969696969697,0.4305751875611613,10.448,9.197,782.345,0.3657357654697553,0.0570599083744643,0.0166763946052325,La,BTC,ДМФА,0.4819,0.2125,150,150,30.0,1,6,1,0,9,6,0,207.117,-3.2229,120.39,6,0,433,207,0.0011129330254041,0.0010265700483091,1.08412664397386,62.25357945164229,138.90547,1.172,1.1,73.095,-0.2956000000000001,0.0,1.0,3.363671835025339,0.0133547220215974,2158.419264107334,0.3299999999881591,7195.226965,0.1560671505229966,40.86338549284454,-9.19700000006066,4.3342658226973614e-06
534,MOF-534La-BTC,280,0.33200244,32.54545454545455,0.3687150837988827,9.57,10.74,790.0,0.34300244,0.043,0.011,La,BTC,ДМФА,0.4828,0.4203,150,150,30.0,1,6,1,0,9,6,0,207.117,-3.2229,120.39,6,0,433,207,0.0011150115473441,0.0020304347826086,0.5491488856207748,62.13753094006311,138.90547,1.172,1.1,73.095,-0.2956000000000001,0.0,1.0,3.6838462056,0.0121139240506175,2379.500577226177,0.3299999999898603,8484.6,0.1224143074860335,76.15024252656258,-10.740000000032552,3.1783326811142643e-06
537,MOF-537La-BTC,300,0.350944272,37.34545454545454,0.3213242453748783,10.116,12.324,840.0,0.373944272,0.069,0.023,La,BTC,ДМФА,0.4815,0.2119,130,130,30.0,1,6,1,0,9,6,0,207.117,-3.2229,120.39,6,0,433,207,0.0011120092378752,0.0010236714975845,1.0862939470379316,62.30529582075743,138.90547,1.172,1.1,73.095,-0.2956000000000001,0.0,1.0,4.608489208128,0.0120428571428428,2393.5424072299934,0.3299999999911637,10352.16,0.112766903369036,144.2751471425128,-12.324000000017184,2.4138180858681367e-06
540,MOF-540-240La-BTC,240,0.312228,33.74848484848485,0.355571518362216,9.0,11.137,740.0,0.328228,0.056,0.016,La,BTC,ДМФА,1.4616,0.649,150,130,72.0,1,6,1,0,9,6,0,207.117,-3.2229,120.39,6,0,433,207,0.0033755196304849,0.003135265700483,1.0766291843577065,49.26108371013883,138.90547,1.172,1.1,73.095,-0.2956000000000001,0.0,1.0,3.655475236000001,0.0121621621621457,2370.062895159745,0.3299999999902218,8241.380000000001,0.1110193840351979,89.37716023302777,-11.137000000027736,2.955775717367868e-06
540,MOF-540-280La-BTC,280,0.352366644,33.62727272727273,0.3568532035685321,10.157,11.097,830.0,0.371366644,0.065,0.019,La,BTC,ДМФА,1.4616,0.649,150,130,72.0,1,6,1,0,9,6,0,207.117,-3.2229,120.39,6,0,433,207,0.0033755196304849,0.003135265700483,1.0766291843577065,49.26108371013883,138.90547,1.172,1.1,73.095,-0.2956000000000001,0.0,1.0,4.121055648468,0.0122373493975756,2355.501043522436,0.3299999999901865,9210.51,0.1257431657420925,87.94648065532054,-11.097000000028183,2.977122768853166e-06
540,MOF-540-320La-BTC,300,0.409434984,23.71212121212121,0.5060702875399361,11.802,7.825,840.0,0.409434984,0.0,0.0,La,BTC,ДМФА,1.4616,0.649,150,130,72.0,1,6,1,0,9,6,0,207.117,-3.2229,120.39,6,0,433,207,0.0033755196304849,0.003135265700483,1.0766291843577065,49.26108371013883,138.90547,1.172,1.1,73.095,-0.2956000000000001,0.0,1.0,3.2038287498,0.0140499999999832,2051.6077784608465,0.3299999999860831,6573.0,0.2072028800817891,23.49400026667262,-7.82500000010551,5.98741310852323e-06
540,MOF-540La-BTC,320,0.352436028,34.43333333333333,0.3484995159728945,10.159,11.363,830.0,0.371436028,0.064,0.0189999999999999,La,BTC,ДМФА,1.4616,0.649,150,130,72.0,1,6,1,0,9,6,0,207.117,-3.2229,120.39,6,0,433,207,0.0033755196304849,0.003135265700483,1.0766291843577065,49.26108371013883,138.90547,1.172,1.1,73.095,-0.2956000000000001,0.0,1.0,4.220627586164,0.0122397590361298,2355.037316573556,0.3299999999904163,9431.29,0.1228237851694095,97.90891590519452,-11.363000000025316,2.8393694346445795e-06
544,MOF-544,250,0.357813288,34.2060606060606,0.3508150248051028,10.314,11.288,840.631,0.368813288,35.607,0.011,La,BTC,ДМФА,1.4585,0.6474,150,120,72.0,1,6,1,0,9,6,0,207.117,-3.2229,120.39,6,0,433,207,0.0033683602771362,0.003127536231884,1.0770008563917643,49.36578673337964,138.90547,1.172,1.1,73.095,-0.2956000000000001,0.0,1.0,4.163164394944,0.0122693548060774,2349.356566239774,0.3299999999903527,9489.042728,0.1255262775053154,94.99091679235244,-11.288000000026097,2.877225593457273e-06
544,MOF-544La-BTC,300,0.409434984,23.71212121212121,0.5060702875399361,11.802,7.825,840.631,0.409434984,0.0,0.0,La,BTC,ДМФА,1.4585,0.6474,150,120,72.0,1,6,1,0,9,6,0,207.117,-3.2229,120.39,6,0,433,207,0.0033683602771362,0.003127536231884,1.0770008563917643,49.36578673337964,138.90547,1.172,1.1,73.095,-0.2956000000000001,0.0,1.0,3.2038287498,0.0140394536960758,2053.1489266849044,0.3299999999860831,6577.937575,0.2072028800817891,23.49400026667262,-7.82500000010551,5.98741310852323e-06
548,MOF-548La-BTC,300,0.35247072,31.55757575757575,0.3802573458805454,10.16,10.414,854.636,0.35247072,0.0,0.0,La,BTC,ДМФА,1.4588,0.6474,110,130,72.0,1,6,1,0,9,6,0,207.117,-3.2229,120.39,6,0,433,207,0.0033690531177829,0.003127536231884,1.0772223855360343,49.35563473446968,138.90547,1.172,1.1,73.095,-0.2956000000000001,0.0,1.0,3.67063007808,0.0118881020691711,2424.70068882686,0.329999999989543,8900.179304,0.1340295804878048,66.76600395960642,-10.414000000037127,3.380436400911737e-06
549,MOF-549La-BTC,300,0.3235029,33.53636363636364,0.3578205475738682,9.325,11.067,759.542,0.3235029,0.0,0.0,La,BTC,ДМФА,1.4563,0.6462,150,150,72.0,1,6,1,0,9,6,0,207.117,-3.2229,120.39,6,0,433,207,0.0033632794457274,0.0031217391304347,1.0773732934839326,49.44036252870949,138.90547,1.172,1.1,73.095,-0.2956000000000001,0.0,1.0,3.5802065943,0.0122771354315992,2347.867662553048,0.3299999999901599,8405.851314000001,0.1157559848197343,86.88852003190617,-11.067000000028528,2.9932851863325782e-06
554,MOF-554La-BTC,300,0.34917498,25.25151515151515,0.4752190087603504,10.065,8.333,770.133,0.34917498,0.83,0.0,La,BTC,ДМФА,1.4585,0.6468,150,130,72.0,1,6,1,0,9,6,0,207.117,-3.2229,120.39,6,0,433,207,0.0033683602771362,0.0031246376811594,1.0779999292226656,49.36578673337964,138.90547,1.172,1.1,73.095,-0.2956000000000001,0.0,1.0,2.90967510834,0.0130691711691187,2205.578984480563,0.3299999999869315,6417.518289000001,0.1659345878795151,28.83763701630942,-8.333000000085958,5.279650237031816e-06
555,MOF-555+MOF-544La-BTC,300,0.35351148,35.03333333333333,0.3425309229305424,10.19,11.561,830.0,0.35351148,0.0,0.0,La,BTC,ДМФА,1.4583,0.6464,150,130,72.0,1,6,1,0,9,6,0,207.117,-3.2229,120.39,6,0,433,207,0.0033678983833718,0.0031227053140096,1.0785190936022824,49.37255705316289,138.90547,1.172,1.1,73.095,-0.2956000000000001,0.0,1.0,4.08694622028,0.0122771084337201,2347.8728262293694,0.3299999999905804,9595.63,0.1210886135109419,106.05039031444876,-11.561000000023377,2.7429450911645546e-06
557,MOF-557(Zr-BTC),160,0.1630524,22.16363636363636,0.5414273995077933,4.7,7.314,450.0,0.2730524,70.0,0.11,Zr,BDC,ДМФА,0.5448,0.3462,110,130,50.0,1,4,1,0,8,4,0,164.11599999999996,-1.5864000000000005,80.25999999999999,4,0,233,164,0.0023381974248927,0.002110975609756,1.1076377701612048,91.77679865679735,91.224,0.86,1.33,73.095,-0.2956000000000001,0.0,1.0,1.9971052536,0.0104444444444212,2759.848964137609,0.3299999999851108,3291.3,0.0882810369155045,19.11739269474279,-7.314000000129663,6.853272557999385e-06
571,MOF-571Cu-BTC,200,0.589868076,32.7030303030303,0.3669384729429207,17.003,10.792,1384.802,0.607868076,1.929,0.018,Cu,BTC,ДМФА,2.0928,1.0119,130,120,24.0,1,6,1,0,9,6,0,207.117,-3.2229,120.39,6,0,242,207,0.0086479338842975,0.0048884057971014,1.769070014677432,11.467889902777191,63.546,0.82,1.9,73.095,-0.2956000000000001,0.0,1.0,6.560112276192,0.0122782896038478,2347.6469637803434,0.3299999999899092,14944.783183999998,0.2164452910452187,77.76457513836104,-10.792000000031877,3.1477776173062327e-06
571,MOF-571-220,220,0.640275552,51.41212121212121,0.2334079924554992,18.456,16.966,1568.483,0.7192755519999999,17.523,0.0789999999999999,Cu,BTC,ДМФА,2.0928,1.0119,130,120,24.0,1,6,1,0,9,6,0,207.117,-3.2229,120.39,6,0,242,207,0.0086479338842975,0.0048884057971014,1.769070014677432,11.467889902777191,63.546,0.82,1.9,73.095,-0.2956000000000001,0.0,1.0,12.203229015232,0.0117667835736748,2449.6999653522616,0.3299999999935813,26610.882578,0.1494454312106566,938.598795564077,-16.966000000002644,1.2736467476566488e-06
572,MOF-572,220,0.601247052,46.79393939393939,0.2564434658722964,17.331,15.442,1451.683,0.6682470519999999,16.843,0.0669999999999999,Cu,BTC,ДМФА,3.99,2.0054,130,120,32.0,1,6,1,0,9,6,0,207.117,-3.2229,120.39,6,0,242,207,0.0164876033057851,0.009687922705314,1.7018717123816085,8.020050123303244,63.546,0.82,1.9,73.095,-0.2956000000000001,0.0,1.0,10.319070976983998,0.0119385568336806,2414.4534143770684,0.3299999999929479,22416.888886,0.1541858778603808,507.5418841992977,-15.442000000004883,1.5374493599905615e-06
575,MOF-575-300,300,0.506815428,17.62121212121212,0.6809974204643164,14.609,5.815,1296.788,0.635815428,0.05,0.129,Al,BTC,ДМФА,1.076,0.4928,120,120,28.0,1,6,1,0,9,6,0,207.117,-3.2229,120.39,6,0,375,207,0.0028693333333333,0.0023806763285024,1.2052592339921644,26.02230480852945,26.9815386,0.675,1.61,73.095,-0.2956000000000001,0.0,1.0,3.69726671382,0.0112655268247305,2558.6987407993847,0.3299999999812726,7540.822220000001,0.3451399991195185,10.442406863330213,-5.81500000023738,1.0841976912617038e-05
575,MOF-575-250,250,0.472747884,17.75454545454545,0.6758832565284179,13.627,5.859,1215.203,0.6727478840000001,107.83,0.2000000000000001,Al,BTC,ДМФА,1.076,0.4928,120,120,28.0,1,6,1,0,9,6,0,207.117,-3.2229,120.39,6,0,375,207,0.0028693333333333,0.0023806763285024,1.2052592339921644,26.02230480852945,26.9815386,0.675,1.61,73.095,-0.2956000000000001,0.0,1.0,3.941629852356,0.0112137642846411,2570.5096491335967,0.3299999999814133,7119.874377,0.3195223793548387,10.62941848760679,-5.859000000233204,1.06797459117281e-05
585,MOF-585,160,0.507821496,17.52121212121212,0.6848841231407818,14.638,5.782,1260.233,0.5638214960000001,8.336,0.056,Zr,BDC,ДМФА,0.5417,0.3461,120,160,25.0,1,4,1,0,8,4,0,164.11599999999996,-1.5864000000000005,80.25999999999999,4,0,233,164,0.0023248927038626,0.0021103658536585,1.101653345167084,46.1510060067362,91.224,0.86,1.33,73.095,-0.2956000000000001,0.0,1.0,3.2600158898720006,0.011615312406506,2481.645632264362,0.3299999999811657,7286.667206,0.3477988800000001,10.304310549005256,-5.782000000240561,1.0966088377186669e-05
624,MOF-624Al-BDC,160,0.503311536,29.59393939393939,0.405488429244317,14.508,9.766,1156.464,1.477311536,129.499,0.974,Al,BDC,ДМФА,1.25,0.5086,150,160,30.0,1,4,1,0,8,4,0,164.11599999999996,-1.5864000000000005,80.25999999999999,4,0,375,164,0.0033333333333333,0.0031012195121951,1.0748456358473897,23.9999999808,26.9815386,0.675,1.61,73.095,-0.2956000000000001,0.0,1.0,14.427424460576,0.0125451375918208,2297.710096003621,0.3299999999888491,11294.027424,0.2040870041531845,51.40725076296318,-9.76600000004822,3.843921202462513e-06
665,MOF-665,150,0.094119396,22.55151515151515,0.5321150228433217,2.713,7.442,197.104,0.094119396,0.0,0.0,Fe,BTC,ДМФА,2.8843,0.5052,150,110,30.0,1,6,1,0,9,6,0,207.117,-3.2229,120.39,6,0,404,207,0.0071393564356435,0.0024405797101449,2.9252695499751016,10.401137187393427,55.845,0.8525,1.83,73.095,-0.2956000000000001,0.0,1.0,0.7004365450319999,0.0137643071677197,2094.1910624438024,0.3299999999853668,1466.847968,0.0500823445525396,20.13049892324092,-7.442000000123137,6.619551798407647e-06
666,MOF-666,150,0.298247124,17.8,0.6741573033707866,8.597,5.874,817.984,0.442247124,50.713,0.144,Fe,BTC,ДМФА,0.9802,0.5051,150,110,30.0,1,6,1,0,9,6,0,207.117,-3.2229,120.39,6,0,404,207,0.0024262376237623,0.0024400966183574,0.9943199015929368,30.60599874453581,55.845,0.8525,1.83,73.095,-0.2956000000000001,0.0,1.0,2.597759606376,0.0105099855253764,2742.638340604289,0.3299999999814606,4804.838016,0.2010654768539325,10.693934959521032,-5.8740000002317965,1.0625271397568175e-05
