Repository: DarkPrinceWarrior/adsorption_2025

# Adsorbent Inverse Design Framework (2026)

## Аннотация
Данный репозиторий реализует систему **обратного дизайна (Inverse Design)** пористых металл-органических каркасов (MOF). Система решает фундаментальную проблему материаловедения: поиск оптимальных условий синтеза для получения материала с заранее заданными структурно-энергетическими характеристиками (СЭХ).

В основе подхода лежит production-core pipeline с отдельными research challengers:
1.  **Production Forward Model:** `CatBoost + MAPIE` с fold-local feature selection и OOF/production артефактами.
2.  **Production Inverse Design:** native `BoFire` strategy loop с practical shortlist/output schema.
3.

File: data/SEC_SYN_with_features.csv (part 5 of 5)
№ Образца,Адсорбент,"Tрег, ᵒС","W0, см3/г","E0, кДж/моль","х0, нм","а0, ммоль/г","E, кДж/моль","SБЭТ, м2/г","Ws, см3/г","Sme, м2/г","Wme, см3/г",Металл,Лиганд,Растворитель,"m (соли), г","m(кис-ты), г","Т.син., °С","Т суш., °С","Vсин. (р-ля), мл",Mix_solv_ratio,carboxyl_groups (ligand),aromatic_rings (ligand),amino_groups (ligand),carbon_atoms (ligand),oxygen_atoms (ligand),nitrogen_atoms (ligand),molecular_weight (ligand),logP (ligand),TPSA (ligand),h_bond_acceptors (ligand),h_bond_donors (ligand),Молярка_соли,Молярка_кислоты,n_соли,n_кислоты,n_ratio,Vsyn_m,Total molecular weight (metal),Average ionic radius (metal),Average electronegativity (metal),Solvent_MolWt,Solvent_LogP,Solvent_NumHDonors,Solvent_NumHAcceptors,Adsorption_Potential,Capacity_Density,SurfaceArea_MicroVol_Ratio,Adsorption_Energy_Ratio,S_BET_E,x0_W0,K_equilibrium,Delta_G,B_micropore
425,MOF-425,160,0.52835916,12.64545454545454,0.9489575844716032,15.23,4.173,1132.235,0.5653591600000001,1142.406,0.037,Al,BTC,ДМФА,4.282,1.9734,130,130,112.0,1,6,1,0,9,6,0,207.11699999999996,-3.2229,120.38999999999999,6,0,375,207,0.011418666666666667,0.009533333333333333,1.1977621121228557,26.156001862177487,26.9815386,0.675,1.61,73.095,-0.2956000000000001,0.0,1.0,2.3592437746800003,0.013451271158360721,2142.9267883934726,0.32999999997390383,4724.816655,0.5013904322070454,5.3841685833511335,-4.17300000046039,2.1052862152360223e-05
425,mof-425,130,0.52835916,12.63636363636363,0.9496402877697844,15.23,4.17,1130.0,0.5683591600000001,1140.0,0.04,Al,BTC,ДМФА,4.282,1.9734,130,130,112.0,1,6,1,0,9,6,0,207.11699999999996,-3.2229,120.38999999999999,6,0,375,207,0.011418666666666667,0.009533333333333333,1.1977621121228557,26.156001862177487,26.9815386,0.675,1.61,73.095,-0.2956000000000001,0.0,1.0,2.3700576972000005,0.013477876106182764,2138.6967112698553,0.32999999997388507,4712.1,0.5017511447482016,5.377656314917736,-4.170000000460948,2.108316493671181e-05
426,MOF-426,150,0.300536796,32.74242424242424,0.3664969921332716,8.663,10.805,710.0,0.306536796,0.04,0.006,Cu,BTC,ДМФА,16.0016,8.0021,110,110,128.0,1,6,1,0,9,6,0,207.11699999999996,-3.2229,120.38999999999999,6,0,242,207,0.06612231404958678,0.03865748792270532,1.7104658344931998,7.999200079492101,63.546,0.82,1.9,73.095,-0.2956000000000001,0.0,1.0,3.31213008078,0.01220140845068704,2362.439498548326,0.32999999998992136,7671.55,0.11014583175937065,78.17347751412382,-10.805000000031711,3.1402076974586598e-06
426,MOF-426Cu-BTC,130,0.29800428,33.48484848484848,0.3583710407239819,8.59,11.05,710.0,0.30800428,0.04,0.01,Cu,BTC,ДМФА,16.0016,8.0021,110,110,128.0,1,6,1,0,9,6,0,207.11699999999996,-3.2229,120.38999999999999,6,0,242,207,0.06612231404958678,0.03865748792270532,1.7104658344931998,7.999200079492101,63.546,0.82,1.9,73.095,-0.2956000000000001,0.0,1.0,3.4034472940000002,0.012098591549278734,2382.5161088877107,0.3299999999901449,7845.500000000001,0.1067961039638009,86.29466817313524,-11.050000000028724,3.0025023792968824e-06
427,MOF-427,110,0.31170762,33.77272727272727,0.3553162853297443,8.985,11.145,730.0,0.31570762,0.04,0.004,Cu,BTC,ДМФА,12.0005,6.0005,110,110,96.0,1,6,1,0,9,6,0,207.11699999999996,-3.2229,120.38999999999999,6,0,242,207,0.04958884297520661,0.028987922705314008,1.7106724675874625,7.9996666798883656,63.546,0.82,1.9,73.095,-0.2956000000000001,0.0,1.0,3.5185614249,0.01230821917806533,2341.9382485999595,0.32999999999022883,8135.849999999999,0.11075479364737552,89.66607697051451,-11.145000000027645,2.9515338655976647e-06
427,MOF-427Cu-BTC,130,0.31170762,35.76969696969697,0.3354794984750932,8.985,11.804,734.285,0.31470762,0.112,0.003,Cu,BTC,ДМФА,12.0005,6.0005,110,110,96.0,1,6,1,0,9,6,0,207.11699999999996,-3.2229,120.38999999999999,6,0,242,207,0.04958884297520661,0.028987922705314008,1.7106724675874625,7.9996666798883656,63.546,0.82,1.9,73.095,-0.2956000000000001,0.0,1.0,3.71480874648,0.012236393226046785,2355.685105305782,0.32999999999077434,8667.50014,0.10457151602846493,116.97320735301533,-11.80400000002119,2.631173670459866e-06
428,MOF-428,110,0.39479496,38.82727272727273,0.3090611098103488,11.38,12.813,940.0,0.40579496,0.05,0.011,Cu,BTC,ДМФА,12.0014,6.0013,110,110,96.0,1,6,1,0,9,6,0,207.11699999999996,-3.2229,120.38999999999999,6,0,242,207,0.049592561983471076,0.028991787439613524,1.7105727053288393,7.999066774876342,63.546,0.82,1.9,73.095,-0.2956000000000001,0.0,1.0,5.19945082248,0.012106382978710526,2380.982770446252,0.32999999999150087,12044.220000000001,0.12201576848513225,175.73788134973057,-12.813000000014107,2.2330901914072513e-06
428,MOF-428Cu-BTC,130,0.39479496,38.81818181818182,0.3091334894613583,11.38,12.81,940.0,0.40479496,0.05,0.01,Cu,BTC,ДМФА,12.0014,6.0013,110,110,96.0,1,6,1,0,9,6,0,207.11699999999996,-3.2229,120.38999999999999,6,0,242,207,0.049592561983471076,0.028991787439613524,1.7105727053288393,7.999066774876342,63.546,0.82,1.9,73.095,-0.2956000000000001,0.0,1.0,5.1854234376,0.012106382978710526,2380.982770446252,0.32999999999149887,12041.4,0.12204434360655737,175.52532257866886,-12.81000000001412,2.234136257766679e-06
429,MOF-429,180,0.51500274,35.43939393939394,0.3386062419837538,14.845,11.695,1224.496,0.52900274,0.05,0.014,Cu,BTC,ДМФА,12.0006,6.0004,110,110,96.0,1,6,1,0,9,6,0,207.11699999999996,-3.2229,120.38999999999999,6,0,242,207,0.04958925619834711,0.02898743961352657,1.710715232141157,7.9996000193324,63.546,0.82,1.9,73.095,-0.2956000000000001,0.0,1.0,6.1866870443,0.012123355241656874,2377.649481286936,0.3299999999906884,14320.480720000001,0.17438314240273622,111.94104629053477,-11.695000000022144,2.6804484785512436e-06
429,MOF-429Cu-BTC,160,0.3954888,34.66666666666666,0.3461538461538462,11.4,11.44,930.0,0.4054888,0.06,0.01,Cu,BTC,ДМФА,12.0006,6.0004,110,110,96.0,1,6,1,0,9,6,0,207.11699999999996,-3.2229,120.38999999999999,6,0,242,207,0.04958925619834711,0.02898743961352657,1.710715232141157,7.9996000193324,63.546,0.82,1.9,73.095,-0.2956000000000001,0.0,1.0,4.638791872,0.012258064516115852,2351.520441662266,0.32999999999048085,10639.199999999999,0.13689996923076925,100.99800815151868,-11.440000000024542,2.801275786469539e-06
430,MOF-430,130,0.44336376,37.26363636363637,0.3220297633569163,12.78,12.297,1060.0,0.45836376,0.015,0.015,Cu,BTC,ДМФА,12.0015,6.0015,110,110,96.0,1,6,1,0,9,6,0,207.11699999999996,-3.2229,120.38999999999999,6,0,242,207,0.04959297520661157,0.028992753623188407,1.710529953126534,7.9990001243178765,63.546,0.82,1.9,73.095,-0.2956000000000001,0.0,1.0,5.63649915672,0.01205660377357353,2390.8133529208308,0.32999999999114416,13034.820000000002,0.14277632671383264,142.7121889047376,-12.29700000001737,2.4244295581309296e-06
437,MOF-437,130,0.296651292,18.81818181818182,0.6376811594202899,8.551,6.21,728.081,0.371651292,0.146,0.075,Al,BTB,ДМФА,0.4007,0.1906,150,150,30.0,1,6,4,0,27,6,0,435.4110000000002,1.7781000000000005,120.38999999999999,6,0,375,435,0.0010685333333333334,0.00043816091954022987,2.43867229369125,74.86897909940359,26.9815386,0.675,1.61,73.095,-0.2956000000000001,0.0,1.0,2.3079545233200003,0.01174457237585963,2454.332804812686,0.3299999999824637,4521.3830100000005,0.18916893982608698,12.246316152467843,-6.210000000202413,9.50658894588609e-06
439,MOF-439,150,0.554343468,25.78181818181818,0.4654442877291961,15.979,8.508,1220.0,0.572343468,0.137,0.018,Al,BDC,ДМФА,1.2509,0.5001,150,110,30.0,1,4,1,0,8,4,0,164.11599999999996,-1.5864000000000003,80.25999999999999,4,0,375,164,0.003335733333333333,0.003049390243902439,1.093901394254825,23.98273241347611,26.9815386,0.675,1.61,73.095,-0.2956000000000001,0.0,1.0,4.869498225744,0.01309754098359582,2200.8016116809345,0.32999999998720025,10379.759999999998,0.25801600062059243,30.947106572666573,-8.508000000080099,5.064690998644127e-06
440,MOF-440-443,160,0.476564004,39.89393939393939,0.3007975693125712,13.737,13.165,1130.0,0.505564004,17.527,0.029,Cu,BTC,ДМФА,12.0013,6.0017,110,110,96.0,1,6,1,0,9,6,0,207.11699999999996,-3.2229,120.38999999999999,6,0,242,207,0.04959214876033058,0.028993719806763282,1.7104444472943383,7.999133426545529,63.546,0.82,1.9,73.095,-0.2956000000000001,0.0,1.0,6.65575011266,0.012156637168130835,2371.1400528455774,0.3299999999917281,14876.449999999999,0.14334929402506644,202.55200650010406,-13.165000000012238,2.1152718477237803e-06
446,MOF-446,160,0.527457168,15.91515151515151,0.753998476770754,15.204,5.252,1200.0,0.527457168,2.09,0.0,Zr,BDC,ДМФА,2.146,1.3871,130,130,128.0,1,4,1,0,8,4,0,164.11599999999996,-1.5864000000000003,80.25999999999999,4,0,233,164,0.009210300429184548,0.008457926829268292,1.0889547197734064,59.64585272150706,91.224,0.86,1.33,73.095,-0.2956000000000001,0.0,1.0,2.7702050463359997,0.012669999999989441,2275.066243340794,0.3299999999792651,6302.4,0.3977019012338157,8.320736892279674,-5.252000000297908,1.3291025199989976e-05
446,MOF-446-180,180,0.522530904,16.32424242424242,0.7351030258028589,15.062,5.387,1200.0,0.772530904,0.01,0.25,Zr,BDC,ДМФА,2.146,1.3871,130,130,128.0,1,4,1,0,8,4,0,164.11599999999996,-1.5864000000000003,80.25999999999999,4,0,233,164,0.009210300429184548,0.008457926829268292,1.0889547197734064,59.64585272150706,91.224,0.86,1.33,73.095,-0.2956000000000001,0.0,1.0,4.161623979848,0.012551666666656207,2296.514882693876,0.3299999999797847,6464.4,0.3841140486059032,8.786462954178651,-5.387000000282118,1.2633217265376159e-05
449,MOF-449Al-BDC,150,0.5689487999999999,26.87878787878788,0.4464487034949268,16.4,8.87,1330.0,0.6289487999999999,0.16,0.0599999999999999,Zr,BDC,ДМФА,2.1459,1.3832,130,130,128.0,1,4,1,0,8,4,0,164.11599999999996,-1.5864000000000003,80.25999999999999,4,0,233,164,0.009209871244635194,0.008434146341463415,1.0919741939245258,59.64863224770556,91.224,0.86,1.33,73.095,-0.2956000000000001,0.0,1.0,5.578775855999998,0.012330827067659901,2337.6444377110133,0.3299999999877226,11797.099999999999,0.2540064541149944,35.813208863424855,-8.870000000069213,4.659729180586439e-06
456,MOF-456,160,0.473441724,13.56363636363636,0.8847184986595175,13.647,4.476,1060.976,0.485441724,914.366,0.012,Al,BTC,ДМФА,5.3656,2.4631,130,130,140.0,1,6,1,0,9,6,0,207.11699999999996,-3.2229,120.38999999999999,6,0,375,207,0.014308266666666666,0.01189903381642512,1.2024728801462037,26.09214253278438,26.9815386,0.675,1.61,73.095,-0.2956000000000001,0.0,1.0,2.172837156624,0.012862684924057788,2240.985413780334,0.3299999999756703,4748.928576,0.4188626512600536,6.08421996237805,-4.476000000407418,1.829901699781418e-05
460,MOF-460,160,0.5654796000000001,11.09090909090909,1.081967213114754,16.3,3.66,1250.0,0.7954796000000001,1450.0,0.23,Al,BTC,ДМФА,5.365399999999999,2.4679,140,140,140.0,1,6,1,0,9,6,0,207.11699999999996,-3.2229,120.38999999999999,6,0,375,207,0.014307733333333331,0.011922222222222223,1.2000893681192513,26.093115140326333,26.9815386,0.675,1.61,73.095,-0.2956000000000001,0.0,1.0,2.9114553360000004,0.013039999999989569,2210.512983650492,0.3299999999702459,4575.0,0.6118303868852459,4.377638922257363,-3.6600000005662454,2.736816915763113e-05
463,MOF-463(Al-BTTC),160,0.5012994,12.6969696969697,0.9451073985680192,14.45,4.19,1120.0,0.8312994,1380.0,0.3300000000000001,Al,BTC,ДМФА,5.3635,2.4648,140,140,140.0,1,6,1,0,9,6,0,207.11699999999996,-3.2229,120.38999999999999,6,0,375,207,0.014302666666666667,0.011907246376811594,1.2011732194730378,26.102358529672347,26.9815386,0.675,1.61,73.095,-0.2956000000000001,0.0,1.0,3.4831444860000005,0.012901785714274194,2234.193772754977,0.3299999999740095,4692.8,0.4737817718377088,5.421220681572823,-4.1900000004572435,2.088237403341226e-05
467,MOF-467,160,0.364161924,13.93333333333333,0.861244019138756,10.497,4.598,824.389,0.411161924,378.785,0.0469999999999999,Al,BTC,ДМФА,5.3269,2.4651,140,110,28.0,1,6,1,0,9,6,0,207.11699999999996,-3.2229,120.38999999999999,6,0,375,207,0.014205066666666667,0.011908695652173914,1.1928313468353864,5.256340459693941,26.9815386,0.675,1.61,73.095,-0.2956000000000001,0.0,1.0,1.890522526552,0.01273306654987787,2263.797897048133,0.32999999997631585,3790.540622,0.31363227904306223,6.391158251548946,-4.598000000387851,1.7340834061975827e-05
475,MOF-475(Zr-BDC),150,0.49574868,20.81818181818182,0.5764192139737991,14.29,6.87,1200.0,0.91574868,1.0,0.42,Zr,BDC,ДМФА,0.2576,0.1665,130,130,16.0,1,4,1,0,8,4,0,164.11599999999996,-1.5864000000000003,80.25999999999999,4,0,233,164,0.001105579399141631,0.0010152439024390244,1.0889780352362144,62.11180100111878,91.224,0.86,1.33,73.095,-0.2956000000000001,0.0,1.0,6.2911934316,0.011908333333323409,2420.581326771094,0.3299999999841484,8244.0,0.28575906445414845,15.982286011360262,-6.870000000155098,7.767735736204223e-06
475,MOF-475Zr-BDC,130,0.468342,20.48484848484848,0.5857988165680473,13.5,6.76,1130.0,0.761342,0.634,0.293,Zr,BDC,ДМФА,0.2576,0.1665,130,130,16.0,1,4,1,0,8,4,0,164.11599999999996,-1.5864000000000003,80.25999999999999,4,0,233,164,0.001105579399141631,0.0010152439024390244,1.0889780352362144,62.11180100111878,91.224,0.86,1.33,73.095,-0.2956000000000001,0.0,1.0,5.146671919999999,0.011946902654856685,2412.7667336844297,0.32999999998389057,7638.8,0.27435418934911243,15.288562738868533,-6.760000000162135,8.022588642905873e-06
498,MOF-498La-BTC,290,0.29765736,45.39393939393939,0.2643524699599466,8.58,14.98,720.0,0.31665736,0.046,0.019,La,BTC,ДМФА,0.4708,0.1058,150,110,20.0,1,6,1,0,9,6,0,207.11699999999996,-3.2229,120.38999999999999,6,0,433,207,0.00108729792147806,0.0005111111111111112,2.127317858139525,42.480883512147656,138.90547,1.172,1.1,73.095,-0.2956000000000001,0.0,1.0,4.7435272528,0.011916666666650116,2418.8886093094134,0.3299999999927304,10785.6,0.078686458317757,421.23891524842196,-14.980000000005885,1.6337450680485195e-06
500,MOF-500(LaBTC),250,0.32749248,38.81818181818182,0.3091334894613583,9.44,12.81,790.0,0.34049248,0.042,0.013,La,BTC,ДМФА,0.2403,0.105,150,110,20.0,1,6,1,0,9,6,0,207.11699999999996,-3.2229,120.38999999999999,6,0,433,207,0.0005549653579676675,0.0005072463768115942,1.094072405964944,83.22929636608698,138.90547,1.172,1.1,73.095,-0.2956000000000001,0.0,1.0,4.3617086688,0.011949367088592469,2412.2691232108014,0.32999999999149887,10119.9,0.10123889311475409,175.52532257866886,-12.81000000001412,2.234136257766679e-06
503,MOF-503Y-BTC,290,0.3427569600000001,33.72727272727273,0.3557951482479784,9.88,11.13,820.0,0.3617569600000001,0.052,0.019,Y,BTC,ДМФА/Вода,0.4233,0.108,110,110,20.0,1,6,1,0,9,6,0,207.11699999999996,-3.2229,120.38999999999999,6,0,383,207,0.0011052219321148824,0.0005217391304347826,2.1183379764057366,47.247814676948224,88.90585,1.04,1.22,45.555,-0.56015,0.0,0.5,4.026354964800002,0.012048780487790185,2392.365708949087,0.3299999999902157,9126.6,0.12195126339622644,89.12512184422798,-11.130000000027815,2.9594948434138898e-06
508,MOF-508(CuBTC)-130C,130,0.313927908,34.08787878787879,0.3520312916703707,9.049,11.249,750.071,0.328927908,4.428,0.015,Cu,BTC,ДМФА,4.0006,2.0005,110,110,32.0,1,6,1,0,9,6,0,207.11699999999996,-3.2229,120.38999999999999,6,0,242,207,0.01653140495867769,0.00966425120772947,1.7105725930306197,7.998800177973603,63.546,0.82,1.9,73.095,-0.2956000000000001,0.0,1.0,3.700110037092,0.01206419125654496,2389.309706133837,0.32999999999031915,8437.548679000001,0.1105124469446173,93.50809182671831,-11.249000000026511,2.8972107149588113e-06
508,MOF-508(CuBTC)-150C,150,0.400484448,38.7060606060606,0.3100289673530103,11.544,12.773,965.396,0.4244844480000001,9.674,0.0240000000000001,Cu,BTC,ДМФА,4.0006,2.0005,110,110,32.0,1,6,1,0,9,6,0,207.11699999999996,-3.2229,120.38999999999999,6,0,242,207,0.01653140495867769,0.00966425120772947,1.7105725930306197,7.998800177973603,63.546,0.82,1.9,73.095,-0.2956000000000001,0.0,1.0,5.421939854304002,0.011957787270703466,2410.570503824981,0.3299999999914742,12331.003107999999,0.12416177985438034,172.92480698911015,-12.773000000014335,2.2470984073028277e-06
508,MOF-508(CuBTC)-180C,180,0.488567436,39.27878787878787,0.3055084091961118,14.083,12.962,1172.849,0.506567436,6.829,0.0179999999999999,Cu,BTC,ДМФА,4.0006,2.0005,110,110,32.0,1,6,1,0,9,6,0,207.11699999999996,-3.2229,120.38999999999999,6,0,242,207,0.01653140495867769,0.00966425120772947,1.7105725930306197,7.998800177973603,63.546,0.82,1.9,73.095,-0.2956000000000001,0.0,1.0,6.566127105432,0.012007513328645029,2400.5877411760453,0.3299999999915986,15202.468738,0.14926146015738315,186.62529596751477,-12.962000000013282,2.1820459008512877e-06
508,MOF-508(CuBTC)-200C,200,0.582339912,43.49090909090909,0.2759197324414716,16.786,14.352,1438.557,0.6433399120000001,20.403,0.061,Cu,BTC,ДМФА,4.0006,2.0005,110,110,32.0,1,6,1,0,9,6,0,207.11699999999996,-3.2229,120.38999999999999,6,0,242,207,0.01653140495867769,0.00966425120772947,1.7105725930306197,7.998800177973603,63.546,0.82,1.9,73.095,-0.2956000000000001,0.0,1.0,9.233214417024001,0.011668637391489064,2470.3046586470196,0.32999999999241225,20646.170064,0.16067907270903012,326.96519407890986,-14.352000000007582,1.7798486145916098e-06
508,MOF-508(CuBTC)-220C,220,0.630943404,56.67575757575757,0.2117307383842164,18.187,18.703,1578.425,0.704943404,20.223,0.0739999999999999,Cu,BTC,ДМФА,4.0006,2.0005,110,110,32.0,1,6,1,0,9,6,0,207.11699999999996,-3.2229,120.38999999999999,6,0,242,207,0.01653140495867769,0.00966425120772947,1.7105725930306197,7.998800177973603,63.546,0.82,1.9,73.095,-0.2956000000000001,0.0,1.0,13.184556485012,0.011522245276138226,2501.6903061218304,0.32999999999417745,29521.282775,0.13359011280757097,1891.4991891182497,-18.70300000000131,1.0480581235212401e-06
508,MOF-508(CuBTC)-240C,240,0.590319072,53.27878787878788,0.225230349220794,17.016,17.582,1477.578,0.713319072,66.067,0.123,Cu,BTC,ДМФА,4.0006,2.0005,110,110,32.0,1,6,1,0,9,6,0,207.11699999999996,-3.2229,120.38999999999999,6,0,242,207,0.01653140495867769,0.00966425120772947,1.7105725930306197,7.998800177973603,63.546,0.82,1.9,73.095,-0.2956000000000001,0.0,1.0,12.541575923904,0.011516143310193088,2503.0158563079326,0.3299999999938062,25978.776396,0.13295777073825504,1203.3848189526393,-17.582000000002058,1.185963613964745e-06
514,MOF-514(CuBTC)-150C,150,0.221300268,35.59696969696969,0.3371073465565677,6.379,11.747,527.682,0.232300268,5.436,0.011,Cu,BTC,ДМФА,4.0006,2.0005,110,110,32.0,1,6,1,0,9,6,0,207.11699999999996,-3.2229,120.38999999999999,6,0,242,207,0.01653140495867769,0.00966425120772947,1.7105725930306197,7.998800177973603,63.546,0.82,1.9,73.095,-0.2956000000000001,0.0,1.0,2.728831248196,0.012088720100340566,2384.461629371088,0.32999999999072965,6198.680454,0.07460194613773731,114.31411925300912,-11.747000000021684,2.656770123319978e-06
515,MOF-515La-BTC,300,0.3330432,31.93939393939393,0.3757115749525617,9.6,10.54,790.0,0.3750432,0.114,0.042,La,BTC,ДМФА,0.4803,0.2105,150,110,40.0,1,6,1,0,9,6,0,207.11699999999996,-3.2229,120.38999999999999,6,0,433,207,0.0011092378752886837,0.0010169082125603864,1.090793417532162,83.28128235835668,138.90547,1.172,1.1,73.095,-0.2956000000000001,0.0,1.0,3.952955328,0.012151898734161833,2372.064637944673,0.329999999989668,8326.599999999999,0.125128185199241,70.24749743304845,-10.540000000035288,3.3000969179316377e-06
517,MOF-517(Cu-BTC),230,0.2882905200000001,26.05757575757576,0.460518664961042,8.31,8.599,680.0,0.3882905200000001,20.0,0.0999999999999999,Cu,BTC,ДМФА,8.0009,4.0011,110,110,32.0,1,6,1,0,9,6,0,207.11699999999996,-3.2229,120.38999999999999,6,0,242,207,0.03306157024793388,0.019328985507246377,1.7104657937207004,3.999550050119418,63.546,0.82,1.9,73.095,-0.2956000000000001,0.0,1.0,3.3389101814800006,0.012220588235276147,2358.731732286126,0.32999999998733576,5847.32,0.13276316539132463,32.10431794991391,-8.599000000077211,4.958062743228765e-06
518,MOF-518Y-BTC,290,0.1439718,18.90909090909091,0.6346153846153846,4.15,6.24,330.0,0.1999718,0.107,0.0559999999999999,Y,BTC,ДМФА,0.4359,0.2114,150,110,30.0,1,6,1,0,9,6,0,207.11699999999996,-3.2229,120.38999999999999,6,0,383,207,0.0011381201044386423,0.001021256038647343,1.1144306098943364,68.82312441196805,88.90585,1.04,1.22,73.095,-0.2956000000000001,0.0,1.0,1.247824032,0.012575757575719469,2292.115523372525,0.3299999999825481,2059.2000000000003,0.09136671923076924,12.395428144091557,-6.240000000199979,9.41539917118791e-06
519,MOF-519Cu-BTC,200,0.5866764120000001,43.66363636363636,0.2748282323547783,16.911,14.409,1440.0,0.649676412,0.114,0.0629999999999999,Cu,BTC,ДМФА,3.9993,2.0009,110,110,32.0,1,6,1,0,9,6,0,207.11699999999996,-3.2229,120.38999999999999,6,0,242,207,0.01652603305785124,0.009666183574879228,1.7096748908353763,8.001400243042182,63.546,0.82,1.9,73.095,-0.2956000000000001,0.0,1.0,9.361187420508001,0.011743749999991846,2454.504677691891,0.32999999999244234,20748.960000000003,0.1612352412742037,334.5708097488968,-14.409000000007408,1.765794799993133e-06
520,MOF-520Cu-BTC,200,0.538038228,38.92121212121211,0.3083151666147618,15.509,12.844,1300.0,0.580038228,0.13,0.042,Cu,BTC,ДМФА,4.0009,2.0008,110,110,32.0,1,6,1,0,9,6,0,207.11699999999996,-3.2229,120.38999999999999,6,0,242,207,0.016532644628099172,0.009665700483091786,1.7104443642315803,7.998200402909796,63.546,0.82,1.9,73.095,-0.2956000000000001,0.0,1.0,7.450011000432,0.011929999999990823,2416.185188952438,0.32999999999152146,16697.2,0.1658853459109312,177.94945145151758,-12.844000000013928,2.2223237237969526e-06
521,MOF-521,200,0.61456878,49.29090909090908,0.2434526005164147,17.715,16.266,1510.0,0.68256878,0.111,0.0679999999999999,Cu,BTC,ДМФА,4.0001,2.0,110,150,32.0,1,6,1,0,9,6,0,207.11699999999996,-3.2229,120.38999999999999,6,0,242,207,0.016529338842975205,0.00966183574879227,1.7107863931815421,7.999800002999975,63.546,0.82,1.9,73.095,-0.2956000000000001,0.0,1.0,11.102663775479998,0.01173178807946243,2457.0073304781163,0.3299999999933051,24561.659999999996,0.14961836768720035,707.6825298387741,-16.2660000000035,1.3856271372731448e-06
528,MOF-528Al-BTC,160,0.2133558,20.03030303030303,0.5990922844175491,6.15,6.61,560.0,0.4123558000000001,0.334,0.1990000000000001,Al,BTC,ДМФА,4.2936,2.466,140,140,140.0,1,6,1,0,9,6,0,207.11699999999996,-3.2229,120.38999999999999,6,0,375,207,0.011449599999999999,0.01191304347826087,0.9610977295428912,32.60667038554904,26.9815386,0.675,1.61,73.095,-0.2956000000000001,0.0,1.0,2.7256718380000007,0.010982142857123248,2624.723571495485,0.32999999998352497,3701.6000000000004,0.12781981361573375,14.390846290645033,-6.610000000172249,8.390831449347891e-06
533,MOF-533(lA-BTC,300,0.362462016,27.86969696969697,0.4305751875611613,10.448,9.197,782.345,0.3657357654697553,0.0570599083744643,0.0166763946052325,La,BTC,ДМФА,0.4819,0.2125,150,150,30.0,1,6,1,0,9,6,0,207.11699999999996,-3.2229,120.38999999999999,6,0,433,207,0.001112933025404157,0.0010265700483091788,1.08412664397386,62.25357945164229,138.90547,1.172,1.1,73.095,-0.2956000000000001,0.0,1.0,3.363671835025339,0.013354722021597435,2158.419264107334,0.32999999998815915,7195.226965,0.15606715052299666,40.86338549284454,-9.19700000006066,4.3342658226973614e-06
534,MOF-534La-BTC,280,0.33200244,32.54545454545455,0.3687150837988827,9.57,10.74,790.0,0.34300244,0.043,0.011,La,BTC,ДМФА,0.4828,0.4203,150,150,30.0,1,6,1,0,9,6,0,207.11699999999996,-3.2229,120.38999999999999,6,0,433,207,0.001115011547344111,0.0020304347826086955,0.5491488856207748,62.13753094006311,138.90547,1.172,1.1,73.095,-0.2956000000000001,0.0,1.0,3.6838462056,0.012113924050617578,2379.5005772261775,0.32999999998986035,8484.6,0.12241430748603352,76.15024252656258,-10.740000000032552,3.1783326811142643e-06
537,MOF-537La-BTC,300,0.350944272,37.34545454545454,0.3213242453748783,10.116,12.324,840.0,0.373944272,0.069,0.023,La,BTC,ДМФА,0.4815,0.2119,130,130,30.0,1,6,1,0,9,6,0,207.11699999999996,-3.2229,120.38999999999999,6,0,433,207,0.0011120092378752887,0.0010236714975845411,1.0862939470379316,62.30529582075743,138.90547,1.172,1.1,73.095,-0.2956000000000001,0.0,1.0,4.608489208128,0.012042857142842806,2393.5424072299934,0.3299999999911637,10352.16,0.11276690336903604,144.2751471425128,-12.324000000017183,2.4138180858681367e-06
539,MOF-539Y-BTC,300,0.208082616,15.80909090909091,0.7590569292696954,5.998,5.217,430.0,0.208082616,0.051,0.0,Y,BTC,ДМФА,0.4263,0.2105,130,130,30.0,1,6,1,0,9,6,0,207.11699999999996,-3.2229,120.38999999999999,6,0,383,207,0.0011130548302872062,0.0010169082125603864,1.094546904029656,70.37297661183914,88.90585,1.04,1.22,73.095,-0.2956000000000001,0.0,1.0,1.0855670076719999,0.013948837209269887,2066.4868896761327,0.3299999999791259,2243.31,0.1579465515353652,8.204076731758315,-5.217000000302145,1.3469958038790384e-05
540,MOF-540-240La-BTC,240,0.312228,33.74848484848485,0.355571518362216,9.0,11.137,740.0,0.328228,0.056,0.016,La,BTC,ДМФА,1.4616,0.649,150,130,72.0,1,6,1,0,9,6,0,207.11699999999996,-3.2229,120.38999999999999,6,0,433,207,0.0033755196304849884,0.003135265700483092,1.0766291843577063,49.26108371013883,138.90547,1.172,1.1,73.095,-0.2956000000000001,0.0,1.0,3.6554752360000005,0.012162162162145726,2370.0628951597455,0.32999999999022184,8241.380000000001,0.11101938403519798,89.37716023302777,-11.137000000027735,2.955775717367868e-06
540,MOF-540-280La-BTC,280,0.352366644,33.62727272727273,0.3568532035685321,10.157,11.097,830.0,0.371366644,0.065,0.019,La,BTC,ДМФА,1.4616,0.649,150,130,72.0,1,6,1,0,9,6,0,207.11699999999996,-3.2229,120.38999999999999,6,0,433,207,0.0033755196304849884,0.003135265700483092,1.0766291843577063,49.26108371013883,138.90547,1.172,1.1,73.095,-0.2956000000000001,0.0,1.0,4.121055648468,0.012237349397575618,2355.5010435224362,0.32999999999018653,9210.51,0.1257431657420925,87.94648065532054,-11.097000000028185,2.977122768853166e-06
540,MOF-540-320La-BTC,300,0.409434984,23.71212121212121,0.5060702875399361,11.802,7.825,840.0,0.409434984,0.0,0.0,La,BTC,ДМФА,1.4616,0.649,150,130,72.0,1,6,1,0,9,6,0,207.11699999999996,-3.2229,120.38999999999999,6,0,433,207,0.0033755196304849884,0.003135265700483092,1.0766291843577063,49.26108371013883,138.90547,1.172,1.1,73.095,-0.2956000000000001,0.0,1.0,3.2038287498,0.014049999999983274,2051.6077784608465,0.3299999999860831,6573.0,0.20720288008178914,23.49400026667262,-7.82500000010551,5.98741310852323e-06
540,MOF-540La-BTC,320,0.352436028,34.43333333333333,0.3484995159728945,10.159,11.363,830.0,0.371436028,0.064,0.0189999999999999,La,BTC,ДМФА,1.4616,0.649,150,130,72.0,1,6,1,0,9,6,0,207.11699999999996,-3.2229,120.38999999999999,6,0,433,207,0.0033755196304849884,0.003135265700483092,1.0766291843577063,49.26108371013883,138.90547,1.172,1.1,73.095,-0.2956000000000001,0.0,1.0,4.2206275861639995,0.012239759036129833,2355.037316573556,0.3299999999904163,9431.289999999999,0.1228237851694095,97.90891590519453,-11.363000000025316,2.8393694346445795e-06
544,MOF-544,250,0.357813288,34.2060606060606,0.3508150248051028,10.314,11.288,840.631,0.368813288,35.607,0.011,La,BTC,ДМФА,1.4585,0.6474,150,120,72.0,1,6,1,0,9,6,0,207.11699999999996,-3.2229,120.38999999999999,6,0,433,207,0.0033683602771362583,0.0031275362318840577,1.0770008563917643,49.36578673337964,138.90547,1.172,1.1,73.095,-0.2956000000000001,0.0,1.0,4.163164394944,0.012269354806077496,2349.356566239774,0.3299999999903527,9489.042728,0.1255262775053154,94.99091679235244,-11.288000000026095,2.8772255934572726e-06
544,MOF-544La-BTC,300,0.409434984,23.71212121212121,0.5060702875399361,11.802,7.825,840.631,0.409434984,0.0,0.0,La,BTC,ДМФА,1.4585,0.6474,150,120,72.0,1,6,1,0,9,6,0,207.11699999999996,-3.2229,120.38999999999999,6,0,433,207,0.0033683602771362583,0.0031275362318840577,1.0770008563917643,49.36578673337964,138.90547,1.172,1.1,73.095,-0.2956000000000001,0.0,1.0,3.2038287498,0.014039453696075878,2053.1489266849044,0.3299999999860831,6577.937575,0.20720288008178914,23.49400026667262,-7.82500000010551,5.98741310852323e-06
547,MOF-547Y-BTC,300,0.396980556,27.73333333333333,0.4326923076923077,11.443,9.152,844.933,0.396980556,7.25,0.0,Y,BTC,ДМФА/Вода,1.2703,0.3262,110,130,60.0,1,6,1,0,9,6,0,207.11699999999996,-3.2229,120.38999999999999,6,0,383,207,0.003316710182767624,0.0015758454106280192,2.104716652840439,47.23293706428959,88.90585,1.04,1.22,45.555,-0.56015,0.0,0.5,3.6331660485119994,0.013543085664764492,2128.3989482638567,0.329999999988101,7732.826815999999,0.17177043288461538,40.128252457651364,-9.15200000006177,4.376993416358463e-06
548,MOF-548La-BTC,300,0.35247072,31.55757575757575,0.3802573458805454,10.16,10.414,854.636,0.35247072,0.0,0.0,La,BTC,ДМФА,1.4588,0.6474,110,130,72.0,1,6,1,0,9,6,0,207.11699999999996,-3.2229,120.38999999999999,6,0,433,207,0.00336905311778291,0.0031275362318840577,1.0772223855360343,49.355634734469675,138.90547,1.172,1.1,73.095,-0.2956000000000001,0.0,1.0,3.67063007808,0.0118881020691711,2424.7006888268597,0.329999999989543,8900.179304,0.13402958048780486,66.76600395960642,-10.414000000037127,3.380436400911737e-06
549,MOF-549La-BTC,300,0.3235029,33.53636363636364,0.3578205475738682,9.325,11.067,759.542,0.3235029,0.0,0.0,La,BTC,ДМФА,1.4563,0.6462,150,150,72.0,1,6,1,0,9,6,0,207.11699999999996,-3.2229,120.38999999999999,6,0,433,207,0.0033632794457274825,0.0031217391304347824,1.0773732934839326,49.44036252870949,138.90547,1.172,1.1,73.095,-0.2956000000000001,0.0,1.0,3.5802065943,0.012277135431599202,2347.867662553048,0.32999999999015994,8405.851314000001,0.11575598481973433,86.88852003190617,-11.067000000028528,2.9932851863325782e-06
554,MOF-554La-BTC,300,0.34917498,25.25151515151515,0.4752190087603504,10.065,8.333,770.133,0.34917498,0.83,0.0,La,BTC,ДМФА,1.4585,0.6468,150,130,72.0,1,6,1,0,9,6,0,207.11699999999996,-3.2229,120.38999999999999,6,0,433,207,0.0033683602771362583,0.0031246376811594205,1.0779999292226656,49.36578673337964,138.90547,1.172,1.1,73.095,-0.2956000000000001,0.0,1.0,2.90967510834,0.01306917116911875,2205.578984480563,0.3299999999869315,6417.518289000001,0.16593458787951518,28.83763701630942,-8.333000000085958,5.279650237031816e-06
555,MOF-555+MOF-544La-BTC,300,0.35351148,35.03333333333333,0.3425309229305424,10.19,11.561,830.0,0.35351148,0.0,0.0,La,BTC,ДМФА,1.4583,0.6464,150,130,72.0,1,6,1,0,9,6,0,207.11699999999996,-3.2229,120.38999999999999,6,0,433,207,0.003367898383371824,0.0031227053140096615,1.0785190936022824,49.37255705316289,138.90547,1.172,1.1,73.095,-0.2956000000000001,0.0,1.0,4.08694622028,0.012277108433720148,2347.8728262293694,0.32999999999058044,9595.63,0.12108861351094197,106.05039031444876,-11.561000000023375,2.7429450911645546e-06
557,MOF-557(Zr-BTC),160,0.1630524,22.16363636363636,0.5414273995077933,4.7,7.314,450.0,0.2730524,70.0,0.11,Zr,BDC,ДМФА,0.5448,0.3462,110,130,50.0,1,4,1,0,8,4,0,164.11599999999996,-1.5864000000000003,80.25999999999999,4,0,233,164,0.0023381974248927037,0.002110975609756098,1.1076377701612048,91.77679865679737,91.224,0.86,1.33,73.095,-0.2956000000000001,0.0,1.0,1.9971052535999998,0.010444444444421235,2759.848964137609,0.3299999999851108,3291.3,0.08828103691550451,19.11739269474279,-7.314000000129663,6.853272557999385e-06
570,MOF-570Cu-BTC,150,0.25463928,36.04848484848485,0.3328850033624748,7.34,11.896,619.212,0.43563928,54.553,0.181,Cu,BTC,Этанол,2.0542,1.0066,130,120,24.0,1,6,1,0,9,6,0,207.11699999999996,-3.2229,120.38999999999999,6,0,242,207,0.008488429752066115,0.0048628019323671496,1.7455837446273104,11.683380385705686,63.546,0.82,1.9,46.069,-0.0014000000000000123,1.0,1.0,5.18236487488,0.01185377544360921,2431.722229061744,0.3299999999908457,7366.145952000001,0.08476559757901816,121.39617352278574,-11.89600000002042,2.5906336674182747e-06
571,MOF-571Cu-BTC,200,0.589868076,32.7030303030303,0.3669384729429207,17.003,10.792,1384.802,0.607868076,1.929,0.018,Cu,BTC,ДМФА,2.0928,1.0119,130,120,24.0,1,6,1,0,9,6,0,207.11699999999996,-3.2229,120.38999999999999,6,0,242,207,0.00864793388429752,0.004888405797101449,1.769070014677432,11.467889902777193,63.546,0.82,1.9,73.095,-0.2956000000000001,0.0,1.0,6.560112276192,0.012278289603847858,2347.6469637803434,0.3299999999899092,14944.783183999998,0.2164452910452187,77.76457513836104,-10.792000000031877,3.1477776173062327e-06
571,MOF-571-220,220,0.640275552,51.41212121212121,0.2334079924554992,18.456,16.966,1568.483,0.7192755519999999,17.523,0.0789999999999999,Cu,BTC,ДМФА,2.0928,1.0119,130,120,24.0,1,6,1,0,9,6,0,207.11699999999996,-3.2229,120.38999999999999,6,0,242,207,0.00864793388429752,0.004888405797101449,1.769070014677432,11.467889902777193,63.546,0.82,1.9,73.095,-0.2956000000000001,0.0,1.0,12.203229015231999,0.01176678357367484,2449.6999653522616,0.32999999999358137,26610.882578,0.1494454312106566,938.598795564077,-16.966000000002644,1.2736467476566488e-06
572,MOF-572,220,0.601247052,46.79393939393939,0.2564434658722964,17.331,15.442,1451.683,0.6682470519999999,16.843,0.0669999999999999,Cu,BTC,ДМФА,3.99,2.0054,130,120,32.0,1,6,1,0,9,6,0,207.11699999999996,-3.2229,120.38999999999999,6,0,242,207,0.016487603305785126,0.009687922705314008,1.7018717123816083,8.020050123303244,63.546,0.82,1.9,73.095,-0.2956000000000001,0.0,1.0,10.319070976983998,0.011938556833680674,2414.4534143770684,0.3299999999929479,22416.888886,0.1541858778603808,507.5418841992977,-15.442000000004883,1.5374493599905615e-06
573,MOF-573-180,180,0.276425856,42.56060606060606,0.2819508721965113,7.968,14.045,654.518,0.325425856,6.979,0.0489999999999999,Cu,BTC,Этанол,2.02,1.0191,120,120,24.0,1,6,1,0,9,6,0,207.11699999999996,-3.2229,120.38999999999999,6,0,242,207,0.008347107438016529,0.004923188405797101,1.6954674602175028,11.881188112930104,63.546,0.82,1.9,46.069,-0.0014000000000000123,1.0,1.0,4.57060614752,0.012173843958436324,2367.78862550474,0.3299999999922464,9192.705310000001,0.07793851119686725,288.8779929603961,-14.045000000008583,1.8585079757145946e-06
573,MOF-573-150,150,0.268863,43.02424242424242,0.278912522890548,7.75,14.198,636.085,0.315863,5.731,0.0469999999999999,Cu,BTC,Этанол,2.02,1.0191,120,120,24.0,1,6,1,0,9,6,0,207.11699999999996,-3.2229,120.38999999999999,6,0,242,207,0.008347107438016529,0.004923188405797101,1.6954674602175028,11.881188112930104,63.546,0.82,1.9,46.069,-0.0014000000000000123,1.0,1.0,4.484622874,0.012183906238926899,2365.8331478640303,0.32999999999232993,9031.13483,0.07498925764192142,307.27016234490935,-14.198000000008069,1.8186686166974123e-06
574,MOF-574,200,0.277258464,47.28787878787879,0.2537648189682794,7.992,15.605,672.423,0.385258464,13.511,0.108,Cu,BTC,Этанол,2.079,1.0113,120,120,24.0,1,6,1,0,9,6,0,207.11699999999996,-3.2229,120.38999999999999,6,0,242,207,0.008590909090909092,0.004885507246376812,1.7584473626219497,11.544011538458868,63.546,0.82,1.9,46.069,-0.0014000000000000123,1.0,1.0,6.011958330720001,0.011885375723299344,2425.2568807953257,0.3299999999930215,10493.160915,0.0703584439243832,542.0381334743817,-15.605000000004573,1.5054986494959292e-06
575,MOF-575-300,300,0.506815428,17.62121212121212,0.6809974204643164,14.609,5.815,1296.788,0.635815428,0.05,0.129,Al,BTC,ДМФА,1.076,0.4928,120,120,28.0,1,6,1,0,9,6,0,207.11699999999996,-3.2229,120.38999999999999,6,0,375,207,0.0028693333333333335,0.0023806763285024153,1.2052592339921644,26.02230480852945,26.9815386,0.675,1.61,73.095,-0.2956000000000001,0.0,1.0,3.6972667138200004,0.01126552682473059,2558.6987407993847,0.3299999999812726,7540.822220000001,0.3451399991195185,10.442406863330211,-5.81500000023738,1.0841976912617038e-05
575,MOF-575-250,250,0.472747884,17.75454545454545,0.6758832565284179,13.627,5.859,1215.203,0.6727478840000001,107.83,0.2000000000000001,Al,BTC,ДМФА,1.076,0.4928,120,120,28.0,1,6,1,0,9,6,0,207.11699999999996,-3.2229,120.38999999999999,6,0,375,207,0.0028693333333333335,0.0023806763285024153,1.2052592339921644,26.02230480852945,26.9815386,0.675,1.61,73.095,-0.2956000000000001,0.0,1.0,3.9416298523560003,0.011213764284641157,2570.5096491335967,0.3299999999814133,7119.874377,0.31952237935483874,10.62941848760679,-5.859000000233204,1.06797459117281e-05
576,MOF-576,130,0.204127728,18.97878787878788,0.6322848475171644,5.884,6.263,502.929,0.204127728,0.0,0.0,Al,BTC,Ацетонитрил,1.074,0.4926,120,120,29.0,1,6,1,0,9,6,0,207.11699999999996,-3.2229,120.38999999999999,6,0,375,207,0.0028640000000000002,0.0023797101449275363,1.2035074114372024,27.00186217225152,26.9815386,0.675,1.61,41.053,0.52988,0.0,1.0,1.2784519604640001,0.011699464536720494,2463.7955973144635,0.32999999998261215,3149.844327,0.12906686937250522,12.51097574084056,-6.263000000198131,9.346372650887668e-06
576,MOF-576Al-BTC-300,300,0.415193856,19.3030303030303,0.6216640502354789,11.968,6.37,1003.541,0.415193856,0.0,0.0,Al,BTC,Ацетонитрил,1.074,0.4926,120,120,29.0,1,6,1,0,9,6,0,207.11699999999996,-3.2229,120.38999999999999,6,0,375,207,0.0028640000000000002,0.0023797101449275363,1.2035074114372024,27.00186217225152,26.9815386,0.675,1.61,41.053,0.52988,0.0,1.0,2.64478486272,0.011925770845424425,2417.042022854399,0.3299999999829043,6392.556170000001,0.25811109415384614,13.062846213912996,-6.370000000189761,9.035018613251598e-06
577,MOF-577,300,0.416754996,19.39696969696969,0.6186533354163413,12.013,6.401,996.626,0.441754996,178.345,0.025,Al,BTC,Ацетонитрил,1.074,0.494,80,85,40.0,1,6,1,0,9,6,0,207.11699999999996,-3.2229,120.38999999999999,6,0,375,207,0.0028640000000000002,0.0023864734299516906,1.2000966631173904,37.2439478237952,26.9815386,0.675,1.61,41.053,0.52988,0.0,1.0,2.827673729396,0.012053669079462051,2391.3954413844735,0.3299999999829871,6379.403026,0.25782686832682394,13.227235359321217,-6.401000000187403,8.947717456955148e-06
578,MOF-578,300,0.37085748,19.89090909090909,0.603290676416819,10.69,6.564,883.771,0.4098574799999999,163.74,0.0389999999999998,Al,BTC,Ацетонитрил,1.071,0.492,80,80,40.0,1,6,1,0,9,6,0,207.11699999999996,-3.2229,120.38999999999999,6,0,375,207,0.002856,0.0023768115942028986,1.2016092505424494,37.34827260751795,26.9815386,0.675,1.61,41.053,0.52988,0.0,1.0,2.6903044987199993,0.012095893619487293,2383.047519000971,0.3299999999834095,5801.072843999999,0.22373485996343692,14.126254775019671,-6.564000000175476,8.508848115829575e-06
585,MOF-585,160,0.507821496,17.52121212121212,0.6848841231407818,14.638,5.782,1260.233,0.5638214960000001,8.336,0.056,Zr,BDC,ДМФА,0.5417,0.3461,120,160,25.0,1,4,1,0,8,4,0,164.11599999999996,-1.5864000000000003,80.25999999999999,4,0,233,164,0.0023248927038626607,0.0021103658536585366,1.101653345167084,46.151006006736196,91.224,0.86,1.33,73.095,-0.2956000000000001,0.0,1.0,3.2600158898720006,0.011615312406506087,2481.645632264362,0.3299999999811657,7286.667206,0.3477988800000001,10.304310549005256,-5.782000000240561,1.0966088377186667e-05
624,MOF-624Al-BDC,160,0.503311536,29.59393939393939,0.405488429244317,14.508,9.766,1156.464,1.477311536,129.499,0.974,Al,BDC,ДМФА,1.25,0.5086,150,160,30.0,1,4,1,0,8,4,0,164.11599999999996,-1.5864000000000003,80.25999999999999,4,0,375,164,0.0033333333333333335,0.0031012195121951224,1.0748456358473897,23.9999999808,26.9815386,0.675,1.61,73.095,-0.2956000000000001,0.0,1.0,14.427424460576,0.012545137591820804,2297.710096003621,0.3299999999888491,11294.027424,0.2040870041531845,51.40725076296318,-9.76600000004822,3.843921202462513e-06
626,MOF-626Y-BTC,300,0.144735024,30.00909090909091,0.3998788245986065,4.172,9.903,319.665,0.144735024,0.0,0.0,Y,BTC,ДМФА/Вода,0.422,0.2102,130,130,24.0,2,6,1,0,9,6,0,207.11699999999996,-3.2229,120.38999999999999,6,0,383,207,0.001101827676240209,0.0010154589371980675,1.085052827667878,56.87203777992408,88.90585,1.04,1.22,45.555,-0.56015,0.0,0.5,1.4333109426719999,0.013051162936158003,2208.622273703273,0.3299999999890033,3165.6424950000005,0.0578764712753711,54.32842010158536,-9.903000000045628,3.7383017855046917e-06
627,MOF-627Y-BTC,280,0.27371988,40.69090909090909,0.2949061662198391,7.89,13.428,643.092,0.28171988,0.0,0.0079999999999999,Y,BTC,ДМФА/Вода,0.4223,0.214,130,130,20.0,1,6,1,0,9,6,0,207.11699999999996,-3.2229,120.38999999999999,6,0,383,207,0.0011026109660574413,0.001033816425120773,1.0665432205581482,47.359696785792806,88.90585,1.04,1.22,45.555,-0.56015,0.0,0.5,3.78293454864,0.01226885111304095,2349.4530161658217,0.32999999999189017,8635.439376,0.08072168042895442,225.2240273463296,-13.428000000011005,2.033224110868848e-06
651,MOF-651Y-BTB,250,0.223971552,28.33636363636364,0.4234841193455245,6.456,9.351,544.23,0.264971552,22.322,0.041,Y,BTB,ДМФА/Вода,0.228,0.225,130,130,24.0,2,6,4,0,27,6,0,435.4110000000002,1.7781000000000005,120.38999999999999,6,0,383,435,0.0005953002610966058,0.0005172413793103448,1.1509116130243193,105.26315743305632,88.90585,1.04,1.22,45.555,-0.56015,0.0,0.5,2.4777489827520003,0.011862631607938073,2429.9068016017195,0.32999999998835416,5089.094730000001,0.09484839545717035,43.482597419894226,-9.351000000057008,4.192680825233468e-06
665,MOF-665,150,0.094119396,22.55151515151515,0.5321150228433217,2.713,7.442,197.104,0.094119396,0.0,0.0,Fe,BTC,ДМФА,2.8843,0.5052,150,110,30.0,1,6,1,0,9,6,0,207.11699999999996,-3.2229,120.38999999999999,6,0,404,207,0.007139356435643565,0.0024405797101449273,2.9252695499751016,10.401137187393427,55.845,0.8525,1.83,73.095,-0.2956000000000001,0.0,1.0,0.7004365450319999,0.013764307167719762,2094.1910624438024,0.32999999998536683,1466.847968,0.05008234455253963,20.13049892324092,-7.442000000123137,6.619551798407647e-06
666,MOF-666,150,0.298247124,17.8,0.6741573033707866,8.597,5.874,817.984,0.442247124,50.713,0.144,Fe,BTC,ДМФА,0.9802,0.5051,150,110,30.0,1,6,1,0,9,6,0,207.11699999999996,-3.2229,120.38999999999999,6,0,404,207,0.0024262376237623763,0.0024400966183574877,0.9943199015929367,30.605998744535814,55.845,0.8525,1.83,73.095,-0.2956000000000001,0.0,1.0,2.597759606376,0.0105099855253764,2742.638340604289,0.3299999999814606,4804.838016,0.20106547685393258,10.693934959521032,-5.8740000002317965,1.0625271397568177e-05
676,MOF-676,250,0.310424016,35.57575757575758,0.3373083475298126,8.948,11.74,692.782,0.311424016,5.075,0.001,Y,BTC,ДМФА/Вода,1.2602,0.6338,130,130,36.0,2,6,1,0,9,6,0,207.11699999999996,-3.2229,120.38999999999999,6,0,383,207,0.0032903394255874674,0.0030618357487922705,1.0746292815530838,28.56689412111816,88.90585,1.04,1.22,45.555,-0.56015,0.0,0.5,3.6561179478400003,0.012916039966377711,2231.72809467252,0.32999999999072405,8133.26068,0.10470861187052811,113.99176009146856,-11.740000000021746,2.659939277532958e-06
