Repository: DarkPrinceWarrior/adsorption_2025

# Adsorbent Inverse Design Framework (2026)

## Аннотация
Данный репозиторий реализует систему **обратного дизайна (Inverse Design)** пористых металл-органических каркасов (MOF). Система решает фундаментальную проблему материаловедения: поиск оптимальных условий синтеза для получения материала с заранее заданными структурно-энергетическими характеристиками (СЭХ).

В основе подхода лежит production-core pipeline с отдельными research challengers:
1.  **Production Forward Model:** `CatBoost + MAPIE` с fold-local feature selection и OOF/production артефактами.
2.  **Production Inverse Design:** native `BoFire` strategy loop с practical shortlist/output schema.
3.  **Wave 2 Research Branches:** `TabPFN`, `BoTorch`, `BayBE`, `direct inverse`, единый benchmark и comparative report.

---

## Рекомендованный стек

По состоянию на **8 марта 2026** после полного `wave2`-suite, внешнего `chemistry-split` holdout и финального native `BoFire` benchmark рекомендуемый рабочий стек такой:

*   **Forward backend:** `CatBoost`
*   **Uncertainty Quantification:** `MAPIE` intervals
*   **Основной inverse backend:** `run_bofire_opt.py` (native `BoFire`)
*   **Research optimizer:** `run_botorch_mobo.py`
*   **Campaign backend:** `run_baybe_campaign.py`
*   **Direct inverse:** только benchmark baseline, не основной workflow

Подробное решение зафиксировано в [wave2_decision.md](/home/ruslan_safaev/adsorb_synth/adsorb_synthesis/wave2_decision.md).

---

## 1. Методология

### Прямая задача (Forward Problem)
Мы моделируем функцию $f: \text{Synthesis} \to \text{Properties}$.
*   **Входные данные ($X$):**
    *   *Химические реагенты:* Тип металла, тип лиганда, растворитель.
    *   *Физико-химические дескрипторы металла:* Ионный радиус, степень окисления, электронное сродство, эффект Яна-Теллера.
    *   *Дескрипторы лиганда:* Молекулярная масса, число карбоксильных групп.
    *   *Параметры процесса:* Температуры синтеза, сушки и регенерации ($T_{syn}, T_{dry}, T_{reg}$), стехиометрические соотношения ($R_{molar}$), концентрации ($C_{metal}$, молярности).
    *   *Физико-химические:* `n_water_hidden`, `Supersaturation_Index`, `Reactor_Loading_g_mL` и др.
*   **Целевые переменные ($Y$):**
    *   $E_0$ [кДж/моль] — Характеристическая энергия адсорбции.
    *   $x_0$ [нм] — Характеристическая полуширина пор.
    *   $S_{me}$ [м²/г] — Удельная поверхность мезопор.

### Оценка неопределенности (Uncertainty Quantification)
Production-ветка использует **CV-based conformal intervals через MAPIE**. Разделение такое:

*   **Internal CV calibration:** `validate_uncertainty.py`
*   **External chemistry holdout:** `evaluate_forward_holdout.py`

Production-ветка использует:

1.  **Fold-local CatBoost pipeline:** outer-CV без leakage из feature selection.
2.  **Cross-Conformal Regression:** интервалы `y_lo/y_hi` строятся через `MAPIE` по той же CV-схеме.
3.  **Единые артефакты:** `predictions_<target>.csv` содержат `y_actual`, `y_oof`, `y_prod_mean`, `y_lo`, `y_hi`, `interval_width`.
4.  **Validation layer:** `validate_uncertainty.py` проверяет empirical coverage и rejection curve по `interval_width` как internal CV diagnostic.

### Multi-Objective Bayesian Optimization
Production inverse stage теперь строится не вокруг legacy `NSGA-II`, а вокруг **target-oriented native `BoFire` optimization**:
*   Основной workflow: `run_bofire_opt.py`
*   Явные constraints: temperature order, boiling point, stoichiometry, bounds по `E0`
*   Выход: shortlist кандидатов с `score`, `feasible`, prediction intervals и diagnostics
*   Historical fallbacks: `run_bofire_optuna_legacy.py` и `run_bayes_opt.py`

---

## 2. Установка и Настройка

Требуется Python 3.10+. Зависимости зафиксированы в `requirements.txt`.

```bash

# 1. Создание виртуального окружения
python3 -m venv .venv
source .venv/bin/activate

# 2. Установка зависимостей
pip install -r requirements.txt

# 3. Запуск тестов
PYTHONPATH=src python -m pytest tests/ -v
```

---

## 3. Руководство пользователя (Workflow)

### Шаг 0: Обогащение дескрипторов
Если у вас только базовый датасет `data/SEC_SYN_with_features.csv`, сначала обогатите его:
```bash
PYTHONPATH=src python scripts/enrich_descriptors.py \
    --input data/SEC_SYN_with_features.csv \
    --output data/SEC_SYN_with_features_enriched.csv
```

### Шаг 1: Тюнинг гиперпараметров (опционально)
Автоматический подбор гиперпараметров CatBoost для каждого таргета через Optuna с fold-local feature selection:
```bash
PYTHONPATH=src python scripts/tune_hyperparams.py \
    --data data/SEC_SYN_with_features_enriched.csv \
    --trials 80
```
*Результат:* `artifacts/best_hyperparams.json` + snippet для `config.py`.

### Data Processing Safety
Все функции мутации DataFrame поддерживают параметр `inplace`:
```python
df_new = add_salt_mass_features(df, inplace=False)  # безопасная копия
add_salt_mass_features(df)  # inplace=True (по умолчанию)
```

File: tmp_inference_input.csv
№ Образца,Адсорбент,"Tрег, ᵒС","W0, см3/г","E0, кДж/моль","х0, нм","а0, ммоль/г","E, кДж/моль","SБЭТ, м2/г","Ws, см3/г","Sme, м2/г","Wme, см3/г",Металл,Лиганд,Растворитель,"m (соли), г","m(кис-ты), г","Т.син., °С","Т суш., °С","Vсин. (р-ля), мл",Mix_solv_ratio,carboxyl_groups (ligand),aromatic_rings (ligand),amino_groups (ligand),carbon_atoms (ligand),oxygen_atoms (ligand),nitrogen_atoms (ligand),molecular_weight (ligand),logP (ligand),TPSA (ligand),h_bond_acceptors (ligand),h_bond_donors (ligand),Молярка_соли,Молярка_кислоты,n_соли,n_кислоты,n_ratio,Vsyn_m,Total molecular weight (metal),Average ionic radius (metal),Average electronegativity (metal),Solvent_MolWt,Solvent_LogP,Solvent_NumHDonors,Solvent_NumHAcceptors,Adsorption_Potential,Capacity_Density,SurfaceArea_MicroVol_Ratio,Adsorption_Energy_Ratio,S_BET_E,x0_W0,K_equilibrium,Delta_G,B_micropore
4,MOF#4,120,0.20051976,30.0,0.4,5.78,9.9,470.0,0.21051976,33.7,0.01,Cu,BTC,ДМФА,1.485,0.5025,120,25,48.0,1,6,1,0,9,6,0,207.117,-3.2229,120.39,6,0,242,207,0.0061363636363636,0.002427536231884,2.527814426805347,32.32323230146584,63.546,0.82,1.9,73.095,-0.2956000000000001,0.0,1.0,2.084145624,0.0122978723403993,2343.9086385106957,0.329999999989,4653.0,0.080207904,54.262708701619566,-9.900000000045685,3.740567766228852e-06
6,MOF#6,120,0.29002512,31.81818181818182,0.3771428571428572,8.36,10.5,625.4,0.29002512,0.0,0.0,Cu,BTC,ДМФА/Этанол/Вода,1.0042,0.4213,120,120,24.0,1,6,1,0,9,6,0,207.117,-3.2229,120.39,6,0,242,207,0.0041495867768595,0.002035265700483,2.0388417772838108,23.89962156552517,63.546,0.82,1.9,45.726333333333336,-0.3739,0.3333333333333333,0.6666666666666666,3.04526376,0.013367444835284,2156.364930884728,0.3299999999896285,6566.7,0.1093809024,69.12303051442555,-10.50000000003586,3.3252884060598105e-06
7,MOF#7,120,0.30251424,29.39393939393939,0.4082474226804124,8.72,9.7,616.8,0.30251424,0.0,0.0,Cu,BTC,ДМФА/Этанол/Вода,1.0028,0.4276,120,120,24.0,1,6,1,0,9,6,0,207.117,-3.2229,120.39,6,0,242,207,0.0041438016528925,0.0020657004830917,2.006002167694836,23.932987610756893,63.546,0.82,1.9,45.726333333333336,-0.3739,0.3333333333333333,0.6666666666666666,2.934388128,0.0141374837872663,2038.9122771909435,0.3299999999887732,5982.959999999999,0.1235006588041237,50.05656402075994,-9.70000000004952,3.8964081918172846e-06
8,MOF#8,120,0.28482132,30.3030303030303,0.396,8.21,10.0,605.7,0.28482132,0.0,0.0,Cu,BTC,ДМФА/Этанол/Вода,1.5145,0.5753,120,120,36.0,1,6,1,0,9,6,0,207.117,-3.2229,120.39,6,0,242,207,0.0062582644628099,0.00277922705314,2.25179954402772,23.770221179418805,63.546,0.82,1.9,45.726333333333336,-0.3739,0.3333333333333333,0.6666666666666666,2.8482132,0.0135545649661324,2126.5964144587338,0.32999999998911,6057.0,0.11278924272,56.496518508537534,-10.000000000043876,3.6661304676809057e-06
11,MOF#11,130,0.30771804,30.0,0.4,8.87,9.9,654.8,0.30771804,0.0,0.0,Cu,BTC,ДМФА/Этанол/Вода,2.0084,0.8426,130,130,48.0,1,6,1,0,9,6,0,207.117,-3.2229,120.39,6,0,242,207,0.008299173553719,0.0040705314009661,2.038842278162216,23.899621577425005,63.546,0.82,1.9,45.726333333333336,-0.3739,0.3333333333333333,0.6666666666666666,3.0464085960000005,0.013546120952942,2127.922034964469,0.329999999989,6482.52,0.123087216,54.262708701619566,-9.900000000045685,3.740567766228852e-06
